Repository: M-S-Jacobs2727/Dobrynin_Scaling_Theory

# Dobrynin_Solution_Theory
Code that applies the polymer solution scaling theory outlined in the works of
Dobrynin, Jacobs, and Sayko (see README.md) to polymer solution viscosity data 
over a wide concentration range.

File: inception-scaling-hybrid-model/Pe/data-table.csv
,Polymer,Solvent,True Bg,Pred Bg,True Bth,Pred Bth,True Pe,Pred Pe,Num Nw,Subgroup,Group,Pred Pe Combo,Pred Pe g,Pred Pe th
0,poly(ethylene oxide),water,1.12,1.1132616996765137,0.62,0.5988200902938843,7.2,6.984,3,3,7,6.984,3.034,6.984
1,polystyrene,tetrahydrofuran,0.61,0.6062909960746765,0.0,0.499228298664093,6.287673698,6.349,4,4,8,6.349,6.349,2.901
2,polystyrene,toluene,0.74,0.6815007925033569,0.42,0.4374251961708069,4.4,4.98,11,5,9,4.98,3.75,4.826
3,poly(methyl methacrylate),C4mim bis(trifluoromethylsulfonyl)imide,0.62,0.5859466195106506,0.38,0.4137740731239319,12.55502896,8.534,1,6,10,8.534,6.77,8.534
4,poly(methyl methacrylate),C8mim2 bis(trifluoromethylsulfonyl)imide2,0.72,0.7436969876289368,0.41,0.4252455234527588,8.08229989,6.446,1,7,11,6.446,2.827,6.446
5,galactomannan - guar gum,water,0.0,0.6052573919296265,0.27,0.28088048100471497,6.5,7.68,5,8,12,7.68,0.825,7.68
6,galactomannan - M. flocculosa,water,0.49,0.5072702169418335,0.28,0.2573881149291992,3.3,5.172,1,9,13,5.172,1.792,5.172
7,galactomannan - M. bimucronata,water,0.49,0.5118786096572876,0.27,0.27624812722206116,7.2,5.871,1,10,14,5.871,2.24,5.871
8,galactomannan - M. aspericarpa,water,0.49,0.49789243936538696,0.28,0.2569364011287689,5.8,9.982,1,11,15,9.982,1.998,9.982
9,galactomannan - M. taimbensis,water,0.5,0.504106879234314,0.28,0.32056260108947754,7.6,4.118,1,12,16,4.118,2.748,4.118
10,galactomannan - Cassia nodosa,water,0.0,0.5510109663009644,0.24,0.2510097026824951,7.2,11.096,1,13,17,11.096,0.899,11.096
11,chitosan,water,0.45,0.46217504143714905,0.27,0.3095092177391052,12.7,44.699,1,14,18,44.699,3.157,44.699
12,chitosan,water,0.43,0.4188171327114105,0.25,0.2556203603744507,12.7,44.699,1,14,19,44.699,3.157,44.699
13,sodium hyaluronate,water,0.61,0.5875034332275391,0.0,0.44455260038375854,3.7,3.448,5,15,20,3.482,3.448,3.253
14,sodium hyaluronate,water,0.6,0.6104069948196411,0.0,0.38641178607940674,3.2,2.842,2,16,21,5.519,2.842,5.519
15,sodium hyaluronate,water,0.99,0.8940438628196716,0.0,0.5443717241287231,3.2,2.842,1,16,22,5.519,2.842,5.519
16,sodium hyaluronate,water,0.54,0.5250647664070129,0.0,0.3927602171897888,3.2,2.842,1,16,23,5.519,2.842,5.519
17,sodium hyaluronate,PBS,0.63,0.6298445463180542,0.0,0.38458251953125,3.2,2.842,1,16,24,5.519,2.842,5.519
18,sodium carboxymethylcellulose,water,0.4,0.40198424458503723,0.25,0.30844271183013916,9.6,10.858,1,17,25,10.858,3.039,10.858
19,hydroxypropyl methyl cellulose,water,0.43,0.4201379120349884,0.0,0.30618518590927124,3.0,2.888,1,19,27,4.77,2.888,4.77
20,methyl cellulose,water,0.43,0.4327566623687744,0.0,0.30620771646499634,3.4,2.895,1,20,28,13.479,2.895,13.479
21,sodium kappa-carrageenan,water,0.63,0.6092516183853149,0.39,0.4188440144062042,10.8,7.057,2,21,29,7.057,4.601,7.057
22,hydroxypropyl cellulose,water,0.5,0.5339890718460083,0.0,0.35437196493148804,3.4,2.822,1,22,30,5.195,2.822,5.195
23,hydroxypropyl cellulose,water,0.49,0.470611035823822,0.0,0.3355828523635864,2.9,3.243,1,23,31,4.199,3.243,4.199
24,hydroxypropyl cellulose,water,0.51,0.5002824068069458,0.0,0.36210545897483826,2.7,2.504,1,24,32,2.851,2.504,2.851
25,hydroxyethyl cellulose,water,0.0,0.44908660650253296,0.23,0.24083927273750305,9.7,16.682,1,25,33,16.682,2.026,16.682
26,xanthan gum,water,0.41,0.39429527521133423,0.0,0.21170715987682343,2.6,2.934,1,27,35,7.761,2.934,7.761
27,apple pectin,water,0.78,0.7516800165176392,0.43,0.5017151236534119,8.7,3.943,1,28,36,3.943,3.203,3.943
28,apple pectin,water,0.75,0.7591787576675415,0.42,0.4236237704753876,8.3,7.68,1,29,37,7.68,2.825,7.68
29,cellulose tris(phenyl carbamate),tetrahydrofuran,0.46,0.45869290828704834,0.0,0.2821127772331238,3.4,3.474,5,30,38,31.461,3.474,31.461
30,poly(ethylene oxide),1-butyl-3-methylimidazolium bis(trifluoromethylsulfonyl)imide,1.19,1.1380189657211304,0.0,0.6831942796707153,3.5,3.745,1,31,39,6.628,3.745,6.319
31,poly(ethylene oxide),1-butyl-3-methylimidazolium bis(trifluoromethylsulfonyl)imide,1.12,1.1246390342712402,0.0,0.6905155181884766,3.5,3.745,1,31,40,6.628,3.745,6.319
32,poly(ethylene oxide),1-butyl-3-methylimidazolium hexafluorophosphate,1.43,1.1979193687438965,0.65,0.6900728344917297,11.5,10.982,2,32,41,10.982,4.924,10.971
33,poly(ethylene oxide),1-butyl-3-methylimidazolium hexafluorophosphate,1.44,1.2474603652954102,0.65,0.6741747856140137,11.5,10.982,1,32,42,10.982,4.924,10.971
34,poly(ethylene oxide),1-butyl-3-methylimidazolium tetrafluoroborate,1.53,1.2975692749023438,0.8,0.650092363357544,7.6,11.387,1,33,43,11.387,3.703,11.387
35,poly(ethylene oxide),water,1.11,1.0462002754211426,0.0,0.6358925700187683,3.9,4.618,1,34,44,7.54,4.618,7.253
36,cellulose,1-allyl-3-methylimidazolium formate,0.0,0.754311740398407,0.44,0.44931110739707947,6.1,4.909,1,35,45,4.909,2.232,4.909
37,cellulose,1-allyl-3-methylimidazolium chloride,0.4,0.4321662187576294,0.0,0.286880224943161,3.0,2.156,1,36,46,15.374,2.156,15.374
38,cellulose,1-ethyl-3-methylimidazolium methylphosphonate,0.45,0.45394885540008545,0.0,0.3096538186073303,3.6,3.094,1,37,47,9.925,3.094,9.925
39,cellulose,1-ethyl-3-methylimidazolium acetate,0.0,0.7653443813323975,0.45,0.46319514513015747,6.1,4.632,1,38,48,4.632,2.467,4.632
40,cellulose,1-butyl-3-methylimidazolium chloride,0.59,0.5829716920852661,0.0,0.3912019729614258,3.6,3.094,1,40,51,5.738,3.094,5.738
41,cellulose,1-butyl-3-methylimidazolium acetate,0.58,0.5970863103866577,0.34,0.3661714792251587,8.2,6.373,1,41,52,6.373,2.375,6.373
42,cellulose,1-butyl-3-methylimidazolium acetate,0.58,0.6026083827018738,0.34,0.3663279414176941,8.2,6.373,1,41,53,6.373,2.375,6.373
43,cellulose,1-butyl-3-methylimidazolium acetate,0.0,0.6131633520126343,0.35,0.35557103157043457,8.3,8.714,1,42,54,8.714,2.414,8.714
44,cellulose,1-butyl-3-methylimidazolium acetate,0.0,0.6198880076408386,0.35,0.36831286549568176,8.3,8.714,1,42,55,8.714,2.414,8.714
45,cellulose,1-butyl-3-methylimidazolium acetate,0.0,0.6430536508560181,0.36,0.37981224060058594,8.3,8.714,1,42,56,8.714,2.414,8.714
46,poly(methyl methacrylate),1-butyl-3-methylimidazolium bis(trifluoromethylsulfonyl)imide,0.92,0.9135341644287109,0.47,0.5170572996139526,9.9,5.529,1,43,57,5.529,3.073,5.529
47,poly(methyl methacrylate),1-butyl-3-methylimidazolium bis(trifluoromethylsulfonyl)imide,0.86,0.9929509162902832,0.44,0.5279309749603271,9.9,5.529,1,43,58,5.529,3.073,5.529
48,poly(acrylonitrile-co-itaconic-acid),1-butyl-3-methylimidazolium chloride,0.71,0.6873329281806946,0.0,0.4924478828907013,3.7,4.716,1,44,59,4.716,4.716,4.455

File: inception-scaling-hybrid-model/Pe/df-input.csv (part 1 of 2)
,ID,Polymer,Solvent,group,Bg,Bth,Pe,phi,Nw,eta_sp,eta_sp_131,eta_sp_2,subgroup,l
0,77,poly(ethylene oxide),water,7,1.12,0.62,7.2,0.001322202,9090.909091,0.99601,0.642083024,62.67015437,3,0.338
1,78,poly(ethylene oxide),water,7,1.12,0.62,7.2,0.002650914,9090.909091,3.99002,1.034871806,62.45633277,3,0.338
2,79,poly(ethylene oxide),water,7,1.12,0.62,7.2,0.005328803,9090.909091,10.97605,1.141443406,42.51864655,3,0.338
3,80,poly(ethylene oxide),water,7,1.12,0.62,7.2,0.010765968,9090.909091,47.9022,1.984243164,45.46131309,3,0.338
4,81,poly(ethylene oxide),water,7,1.12,0.62,7.2,0.016315215,9090.909091,253.49102,6.093874169,104.7537699,3,0.338
5,82,poly(ethylene oxide),water,7,1.12,0.62,7.2,0.021979801,9090.909091,647.70259,10.54130289,147.4758156,3,0.338
6,83,poly(ethylene oxide),water,7,1.12,0.62,7.2,0.033670101,9090.909091,4190.61677,39.02664183,406.6134999,3,0.338
7,84,poly(ethylene oxide),water,7,1.12,0.62,7.2,0.04586733,9090.909091,16965.06786,105.4161397,887.0362461,3,0.338
8,85,poly(ethylene oxide),water,7,1.12,0.62,7.2,0.058605904,9090.909091,54889.21956,247.4696407,1757.91148,3,0.338
9,86,poly(ethylene oxide),water,7,1.12,0.62,7.2,0.001322202,22727.27273,2.99202,0.771528499,75.30460748,3,0.338
10,87,poly(ethylene oxide),water,7,1.12,0.62,7.2,0.002650914,22727.27273,8.98004,0.931643472,56.22632132,3,0.338
11,88,poly(ethylene oxide),water,7,1.12,0.62,7.2,0.005328803,22727.27273,40.91617,1.702014565,63.39986316,3,0.338
12,89,poly(ethylene oxide),water,7,1.12,0.62,7.2,0.010765968,22727.27273,328.34132,5.440326494,124.6441921,3,0.338
13,90,poly(ethylene oxide),water,7,1.12,0.62,7.2,0.016315215,22727.27273,1735.52695,16.68869035,286.878787,3,0.338
14,91,poly(ethylene oxide),water,7,1.12,0.62,7.2,0.021979801,22727.27273,7084.82834,46.12198415,645.2596323,3,0.338
15,92,poly(ethylene oxide),water,7,1.12,0.62,7.2,0.033670101,22727.27273,69859.27944,260.2359725,2711.364715,3,0.338
16,93,poly(ethylene oxide),water,7,1.12,0.62,7.2,0.04586733,22727.27273,274450.0978,682.1421541,5739.963706,3,0.338
17,94,poly(ethylene oxide),water,7,1.12,0.62,7.2,0.058605904,22727.27273,1297404.19,2339.753789,16620.54398,3,0.338
18,95,poly(ethylene oxide),water,7,1.12,0.62,7.2,0.00052809,90909.09091,2.99202,0.641219123,118.0161085,3,0.338
19,96,poly(ethylene oxide),water,7,1.12,0.62,7.2,0.001322202,90909.09091,11.97405,0.771913358,75.34217145,3,0.338
20,97,poly(ethylene oxide),water,7,1.12,0.62,7.2,0.002650914,90909.09091,95.80639,2.484883079,149.9670622,3,0.338
21,98,poly(ethylene oxide),water,7,1.12,0.62,7.2,0.004254485,90909.09091,507.98204,7.093236665,308.7074066,3,0.338
22,99,poly(ethylene oxide),water,7,1.12,0.62,7.2,0.005328803,90909.09091,1496.00599,15.55756554,579.5176764,3,0.338
23,100,poly(ethylene oxide),water,7,1.12,0.62,7.2,0.008033666,90909.09091,10977.04391,66.70179901,1870.899861,3,0.338
24,101,poly(ethylene oxide),water,7,1.12,0.62,7.2,0.010765968,90909.09091,44909.17964,186.0263885,4262.080398,3,0.338
25,102,poly(ethylene oxide),water,7,1.12,0.62,7.2,0.013526407,90909.09091,121755.487,374.0912031,7320.088395,3,0.338
26,103,poly(ethylene oxide),water,7,1.12,0.62,7.2,0.016315215,90909.09091,239519.9581,575.8012594,9898.030545,3,0.338
27,104,poly(ethylene oxide),water,7,1.12,0.62,7.2,0.021979801,90909.09091,693611.7745,1128.847085,15792.89071,3,0.338
28,105,poly(ethylene oxide),water,7,1.12,0.62,7.2,0.027763445,90909.09091,3097803.391,3713.514104,44207.89415,3,0.338
29,106,polystyrene,tetrahydrofuran,8,0.61,0.0,6.287673698,7.21e-05,75000.0,2.34826087,8.264865275,6023.023373,4,0.255
30,107,polystyrene,tetrahydrofuran,8,0.61,0.0,6.287673698,0.000236191,75000.0,9.12426087,6.794757112,2180.769379,4,0.255
31,108,polystyrene,tetrahydrofuran,8,0.61,0.0,6.287673698,0.000399412,75000.0,17.82315217,6.673058648,1489.639001,4,0.255
32,109,polystyrene,tetrahydrofuran,8,0.61,0.0,6.287673698,0.000641364,75000.0,48.02526087,9.673663075,1556.679875,4,0.255
33,110,polystyrene,tetrahydrofuran,8,0.61,0.0,6.287673698,0.000735456,75000.0,89.68041304,15.10086825,2210.665052,4,0.255
34,111,polystyrene,tetrahydrofuran,8,0.61,0.0,6.287673698,0.001087822,75000.0,322.2821522,32.51067522,3631.276478,4,0.255
35,112,polystyrene,tetrahydrofuran,8,0.61,0.0,6.287673698,0.001603409,75000.0,1105.035717,67.08632611,5730.947344,4,0.255
36,113,polystyrene,tetrahydrofuran,8,0.61,0.0,6.287673698,0.002774762,75000.0,10979.47187,325.1496994,19013.79076,4,0.255
37,114,polystyrene,tetrahydrofuran,8,0.61,0.0,6.287673698,0.000410934,17307.69231,4.293478261,6.711283822,1469.014056,4,0.255
38,115,polystyrene,tetrahydrofuran,8,0.61,0.0,6.287673698,0.000466621,17307.69231,5.12973913,6.789698847,1361.217594,4,0.255
39,116,polystyrene,tetrahydrofuran,8,0.61,0.0,6.287673698,0.000582796,17307.69231,7.412021739,7.333555508,1260.852819,4,0.255
40,117,polystyrene,tetrahydrofuran,8,0.61,0.0,6.287673698,0.001055178,17307.69231,16.51463043,7.512771964,856.994901,4,0.255
41,118,polystyrene,tetrahydrofuran,8,0.61,0.0,6.287673698,0.001143509,17307.69231,18.26417391,7.478811938,807.0151612,4,0.255
42,119,polystyrene,tetrahydrofuran,8,0.61,0.0,6.287673698,0.002258215,17307.69231,72.43019565,12.17134275,820.6347754,4,0.255
43,120,polystyrene,tetrahydrofuran,8,0.61,0.0,6.287673698,0.003098325,17307.69231,224.4888913,24.93566243,1351.144341,4,0.255
44,121,polystyrene,tetrahydrofuran,8,0.61,0.0,6.287673698,0.004176545,17307.69231,478.2547174,35.93633267,1584.111572,4,0.255
45,122,polystyrene,tetrahydrofuran,8,0.61,0.0,6.287673698,0.00551208,17307.69231,915.6176739,47.84849806,1741.181231,4,0.255
46,123,polystyrene,tetrahydrofuran,8,0.61,0.0,6.287673698,0.005301812,17307.69231,1783.978043,98.09627877,3666.922163,4,0.255
47,124,polystyrene,tetrahydrofuran,8,0.61,0.0,6.287673698,0.007406407,17307.69231,4280.528413,151.9602433,4508.614158,4,0.255
48,125,polystyrene,tetrahydrofuran,8,0.61,0.0,6.287673698,0.00872562,17307.69231,10482.47248,300.2737529,7954.849617,4,0.255
49,126,polystyrene,tetrahydrofuran,8,0.61,0.0,6.287673698,0.00949372,17307.69231,11952.6367,306.5907754,7662.168807,4,0.255
50,127,polystyrene,tetrahydrofuran,8,0.61,0.0,6.287673698,0.000796904,5769.230769,3.44373913,6.78677786,939.9404091,4,0.255
51,128,polystyrene,tetrahydrofuran,8,0.61,0.0,6.287673698,0.001058058,5769.230769,5.020304348,6.827052475,777.3080847,4,0.255
52,129,polystyrene,tetrahydrofuran,8,0.61,0.0,6.287673698,0.001577486,5769.230769,8.715891304,7.027135061,607.1036825,4,0.255
53,130,polystyrene,tetrahydrofuran,8,0.61,0.0,6.287673698,0.002095954,5769.230769,13.11,7.286678606,517.2747587,4,0.255
54,131,polystyrene,tetrahydrofuran,8,0.61,0.0,6.287673698,0.002725796,5769.230769,21.13593478,8.328899967,493.0793892,4,0.255
55,132,polystyrene,tetrahydrofuran,8,0.61,0.0,6.287673698,0.00520772,5769.230769,93.9793913,15.87069095,600.6472115,4,0.255
56,133,polystyrene,tetrahydrofuran,8,0.61,0.0,6.287673698,0.006752562,5769.230769,239.4716087,28.78364781,910.3302191,4,0.255
57,134,polystyrene,tetrahydrofuran,8,0.61,0.0,6.287673698,0.008124581,5769.230769,456.5626304,43.07696046,1198.893222,4,0.255
58,135,polystyrene,tetrahydrofuran,8,0.61,0.0,6.287673698,0.014290506,5769.230769,4280.528413,192.8584299,3633.157789,4,0.255
59,136,polystyrene,tetrahydrofuran,8,0.61,0.0,6.287673698,0.000545351,3750.0,1.676652174,8.351760886,1503.347851,4,0.255
60,137,polystyrene,tetrahydrofuran,8,0.61,0.0,6.287673698,0.000869874,3750.0,2.877195652,7.778311172,1013.97075,4,0.255
61,138,polystyrene,tetrahydrofuran,8,0.61,0.0,6.287673698,0.001091663,3750.0,2.927413043,5.878954918,655.0516636,4,0.255
62,139,polystyrene,tetrahydrofuran,8,0.61,0.0,6.287673698,0.002287019,3750.0,6.767043478,5.162034185,345.0071963,4,0.255
63,140,polystyrene,tetrahydrofuran,8,0.61,0.0,6.287673698,0.004116058,3750.0,19.38619565,6.852795247,305.139445,4,0.255
64,141,polystyrene,tetrahydrofuran,8,0.61,0.0,6.287673698,0.005929734,3750.0,48.91632609,10.72254656,370.9814035,4,0.255
65,142,polystyrene,tetrahydrofuran,8,0.61,0.0,6.287673698,0.007638758,3750.0,96.20471739,15.13832167,439.6626744,4,0.255
66,143,polystyrene,tetrahydrofuran,8,0.61,0.0,6.287673698,0.009325698,3750.0,193.2260217,23.41636571,592.4772105,4,0.255
67,144,polystyrene,tetrahydrofuran,8,0.61,0.0,6.287673698,0.00972799,3750.0,203.4835435,23.33327082,573.3922163,4,0.255
68,145,polystyrene,tetrahydrofuran,8,0.61,0.0,6.287673698,0.011780738,3750.0,290.662,25.9418126,558.4856193,4,0.255
69,146,polystyrene,tetrahydrofuran,8,0.61,0.0,6.287673698,0.012090859,3750.0,484.4607609,41.79267512,883.7166266,4,0.255
70,147,polystyrene,tetrahydrofuran,8,0.61,0.0,6.287673698,0.013155638,3750.0,484.4607609,37.42163332,746.4547913,4,0.255
71,148,polystyrene,tetrahydrofuran,8,0.61,0.0,6.287673698,0.015076849,3750.0,880.9115217,56.9260764,1033.427114,4,0.255
72,149,polystyrene,tetrahydrofuran,8,0.61,0.0,6.287673698,0.017111355,3750.0,1400.468891,76.68266016,1275.479244,4,0.255
73,150,polystyrene,tetrahydrofuran,8,0.61,0.0,6.287673698,0.018861663,3750.0,1917.333848,92.41888766,1437.164594,4,0.255
74,151,polystyrene,toluene,9,0.74,0.42,4.4,0.000960125,2557.692308,1.101,3.835056554,466.9640698,5,0.255
75,152,polystyrene,toluene,9,0.74,0.42,4.4,0.001440188,2557.692308,1.867,3.825098589,351.9310981,5,0.255
76,153,polystyrene,toluene,9,0.74,0.42,4.4,0.001920251,2557.692308,2.746,3.86070281,291.1630336,5,0.255
77,154,polystyrene,toluene,9,0.74,0.42,4.4,0.013787401,2557.692308,248.0,26.41410105,510.0803218,5,0.255
78,155,polystyrene,toluene,9,0.74,0.42,4.4,0.000960125,3201.923077,1.298,3.611574262,439.752424,5,0.255
79,156,polystyrene,toluene,9,0.74,0.42,4.4,0.001440188,3201.923077,2.267,3.710113865,341.3518414,5,0.255
80,157,polystyrene,toluene,9,0.74,0.42,4.4,0.001920251,3201.923077,3.411,3.830760154,288.9048451,5,0.255
81,158,polystyrene,toluene,9,0.74,0.42,4.4,0.000480063,6740.384615,1.099,3.598847897,707.4838723,5,0.255
82,159,polystyrene,toluene,9,0.74,0.42,4.4,0.000960125,6740.384615,2.875,3.800020343,462.6979913,5,0.255
83,160,polystyrene,toluene,9,0.74,0.42,4.4,0.001440188,6740.384615,5.205,4.046529099,372.3039803,5,0.255
84,161,polystyrene,toluene,9,0.74,0.42,4.4,0.001920251,6740.384615,8.592,4.583779584,345.6953914,5,0.255
85,162,polystyrene,toluene,9,0.74,0.42,4.4,0.005184677,6740.384615,99.0,14.393038,546.3954888,5,0.255
86,163,polystyrene,toluene,9,0.74,0.42,4.4,0.01363378,6740.384615,3924.0,160.9333477,3131.927906,5,0.255
87,164,polystyrene,toluene,9,0.74,0.42,4.4,0.002592339,9798.076923,26.2,6.492031406,397.9026756,5,0.255
88,165,polystyrene,toluene,9,0.74,0.42,4.4,0.003456451,9798.076923,45.5,7.736748941,388.695706,5,0.255
89,166,polystyrene,toluene,9,0.74,0.42,4.4,0.004416577,9798.076923,115.5,14.24916975,604.323561,5,0.255
90,167,polystyrene,toluene,9,0.74,0.42,4.4,0.002592339,17884.61538,113.0,15.33977552,940.1891857,5,0.255
91,168,polystyrene,toluene,9,0.74,0.42,4.4,0.003456451,17884.61538,300.4,27.98390229,1405.916457,5,0.255
92,169,polystyrene,toluene,9,0.74,0.42,4.4,0.004464583,17884.61538,1074.0,71.56945093,3012.748467,5,0.255
93,170,polystyrene,toluene,9,0.74,0.42,4.4,0.009601254,17884.61538,43010.0,1052.014749,26087.58755,5,0.255
94,171,polystyrene,toluene,9,0.74,0.42,4.4,0.013768198,17884.61538,170200.0,2597.195761,50202.54627,5,0.255
95,172,polystyrene,toluene,9,0.74,0.42,4.4,0.002592339,30769.23077,513.3,40.50184345,2482.395859,5,0.255
96,173,polystyrene,toluene,9,0.74,0.42,4.4,0.003456451,30769.23077,1375.0,74.45159587,3740.462026,5,0.255
97,174,polystyrene,toluene,9,0.74,0.42,4.4,0.004416577,30769.23077,3780.0,148.499018,6298.012929,5,0.255
98,175,polystyrene,toluene,9,0.74,0.42,4.4,0.002592339,87980.76923,13977.0,385.6971021,23639.73606,5,0.255
99,176,polystyrene,toluene,9,0.74,0.42,4.4,0.003456451,87980.76923,67463.0,1277.514527,64182.56747,5,0.255
100,177,polystyrene,toluene,9,0.74,0.42,4.4,0.004416577,87980.76923,127060.0,1745.699619,74037.11432,5,0.255
101,178,polystyrene,toluene,9,0.74,0.42,4.4,3.84e-05,226923.0769,1.185,3.144205036,3541.418388,5,0.255
102,179,polystyrene,toluene,9,0.74,0.42,4.4,5.76e-05,226923.0769,2.026,3.16188455,2691.013091,5,0.255
103,180,polystyrene,toluene,9,0.74,0.42,4.4,7.68e-05,226923.0769,3.041,3.256796404,2272.036565,5,0.255
104,181,polystyrene,toluene,9,0.74,0.42,4.4,9.6e-05,226923.0769,4.119,3.293975881,1969.566561,5,0.255
105,182,polystyrene,toluene,9,0.74,0.42,4.4,0.000192025,226923.0769,14.73,4.75377956,1760.388552,5,0.255
106,183,polystyrene,toluene,9,0.74,0.42,4.4,0.000883315,226923.0769,2741.0,120.0221093,15481.00536,5,0.255
107,184,polystyrene,toluene,9,0.74,0.42,4.4,0.000940923,226923.0769,2866.0,115.5351588,14265.57736,5,0.255
108,185,polystyrene,toluene,9,0.74,0.42,4.4,0.003456451,226923.0769,1254000.0,9206.76006,462549.3381,5,0.255
109,186,polystyrene,toluene,9,0.74,0.42,4.4,0.006019834,144.2307692,1.26,7.040696367,241.0702367,5,0.255
110,187,polystyrene,toluene,9,0.74,0.42,4.4,0.009753655,144.2307692,2.53,7.51696378,184.3859485,5,0.255
111,188,polystyrene,toluene,9,0.74,0.42,4.4,0.015544887,144.2307692,5.83,9.411148198,167.276717,5,0.255
112,189,polystyrene,toluene,9,0.74,0.42,4.4,0.0179071,144.2307692,7.89,10.58364433,170.5958907,5,0.255
113,190,polystyrene,toluene,9,0.74,0.42,4.4,0.027736956,144.2307692,25.35,19.17790659,228.455937,5,0.255
114,191,polystyrene,toluene,9,0.74,0.42,4.4,0.002665117,490.3846154,1.06,5.061163158,304.3241862,5,0.255
115,192,polystyrene,toluene,9,0.74,0.42,4.4,0.003997675,490.3846154,2.0,5.616795322,255.1985429,5,0.255
116,193,polystyrene,toluene,9,0.74,0.42,4.4,0.007175314,490.3846154,4.84,6.321199236,191.702026,5,0.255
117,194,polystyrene,toluene,9,0.74,0.42,4.4,0.015580682,490.3846154,20.71,9.803198261,173.9683861,5,0.255
118,195,polystyrene,toluene,9,0.74,0.42,4.4,0.024635246,490.3846154,74.63,19.3940547,250.7626196,5,0.255
119,196,polystyrene,toluene,9,0.74,0.42,4.4,0.002010263,1538.461538,2.15,4.732880453,345.8167764,5,0.255
120,197,polystyrene,toluene,9,0.74,0.42,4.4,0.002850372,1538.461538,3.57,4.975792665,285.6133391,5,0.255
121,198,polystyrene,toluene,9,0.74,0.42,4.4,0.004710615,1538.461538,8.14,5.878245165,238.4418816,5,0.255
122,199,polystyrene,toluene,9,0.74,0.42,4.4,0.008101058,1538.461538,20.59,7.312746403,203.9323953,5,0.255
123,200,polystyrene,toluene,9,0.74,0.42,4.4,0.010216334,1538.461538,38.22,10.01933155,238.0202319,5,0.255
124,201,polystyrene,toluene,9,0.74,0.42,4.4,0.000344796,17019.23077,1.84,3.680141525,909.3968763,5,0.255
125,202,polystyrene,toluene,9,0.74,0.42,4.4,0.000368667,17019.23077,2.14,3.92110123,925.1354363,5,0.255
126,203,polystyrene,toluene,9,0.74,0.42,4.4,0.000641852,17019.23077,4.81,4.265355972,686.0177483,5,0.255
127,204,polystyrene,toluene,9,0.74,0.42,4.4,0.001320835,17019.23077,16.96,5.848018488,571.2007695,5,0.255
128,205,polystyrene,toluene,9,0.74,0.42,4.4,0.002318093,17019.23077,63.81,10.5373261,697.729534,5,0.255
129,206,poly(methyl methacrylate),C4mim bis(trifluoromethylsulfonyl)imide,10,0.62,0.38,12.55502896,0.000500264,3061.0,1.28775,8.798083048,1681.007791,6,0.255
130,207,poly(methyl methacrylate),C4mim bis(trifluoromethylsulfonyl)imide,10,0.62,0.38,12.55502896,0.00100552,3061.0,2.45651,6.730193824,793.7318003,6,0.255
131,208,poly(methyl methacrylate),C4mim bis(trifluoromethylsulfonyl)imide,10,0.62,0.38,12.55502896,0.002009043,3061.0,5.36092,5.936012446,433.9078753,6,0.255
132,209,poly(methyl methacrylate),C4mim bis(trifluoromethylsulfonyl)imide,10,0.62,0.38,12.55502896,0.003003579,3061.0,9.8219,6.424683451,355.6755896,6,0.255
133,210,poly(methyl methacrylate),C4mim bis(trifluoromethylsulfonyl)imide,10,0.62,0.38,12.55502896,0.004013094,3061.0,15.51936,6.947325295,314.8123875,6,0.255
134,211,poly(methyl methacrylate),C4mim bis(trifluoromethylsulfonyl)imide,10,0.62,0.38,12.55502896,0.005969215,3061.0,33.86846,9.016442826,310.5257911,6,0.255
135,212,poly(methyl methacrylate),C4mim bis(trifluoromethylsulfonyl)imide,10,0.62,0.38,12.55502896,0.00701168,3061.0,54.23968,11.69656629,360.4206073,6,0.255
136,213,poly(methyl methacrylate),C4mim bis(trifluoromethylsulfonyl)imide,10,0.62,0.38,12.55502896,0.008061136,3061.0,75.92835,13.64142311,381.7228312,6,0.255
137,214,poly(methyl methacrylate),C4mim bis(trifluoromethylsulfonyl)imide,10,0.62,0.38,12.55502896,0.00907065,3061.0,100.72029,15.50607188,399.9234026,6,0.255
138,215,poly(methyl methacrylate),C4mim bis(trifluoromethylsulfonyl)imide,10,0.62,0.38,12.55502896,0.010098138,3061.0,148.79137,19.90508417,476.6853557,6,0.255
139,216,poly(methyl methacrylate),C4mim bis(trifluoromethylsulfonyl)imide,10,0.62,0.38,12.55502896,0.013204566,3061.0,413.69654,38.95863455,775.1224146,6,0.255
140,217,poly(methyl methacrylate),C4mim bis(trifluoromethylsulfonyl)imide,10,0.62,0.38,12.55502896,0.015018896,3061.0,611.14277,48.62714949,885.122394,6,0.255
141,218,poly(methyl methacrylate),C4mim bis(trifluoromethylsulfonyl)imide,10,0.62,0.38,12.55502896,0.020174308,3061.0,3513.94126,190.0120338,2820.550462,6,0.255
142,219,poly(methyl methacrylate),C8mim2 bis(trifluoromethylsulfonyl)imide2,11,0.72,0.41,8.08229989,0.001000527,3061.0,1.320542,3.641589317,430.9543444,7,0.255
143,220,poly(methyl methacrylate),C8mim2 bis(trifluoromethylsulfonyl)imide2,11,0.72,0.41,8.08229989,0.002009043,3061.0,3.082415,3.413080927,249.4878012,7,0.255
144,221,poly(methyl methacrylate),C8mim2 bis(trifluoromethylsulfonyl)imide2,11,0.72,0.41,8.08229989,0.003003579,3061.0,5.647386,3.694057909,204.5059861,7,0.255
145,222,poly(methyl methacrylate),C8mim2 bis(trifluoromethylsulfonyl)imide2,11,0.72,0.41,8.08229989,0.004013094,3061.0,10.486906,4.694520091,212.7283545,7,0.255
146,223,poly(methyl methacrylate),C8mim2 bis(trifluoromethylsulfonyl)imide2,11,0.72,0.41,8.08229989,0.005054561,3061.0,18.453271,6.107450771,235.9625853,7,0.255
147,224,poly(methyl methacrylate),C8mim2 bis(trifluoromethylsulfonyl)imide2,11,0.72,0.41,8.08229989,0.006033121,3061.0,22.580081,5.928049993,202.6646928,7,0.255
148,225,poly(methyl methacrylate),C8mim2 bis(trifluoromethylsulfonyl)imide2,11,0.72,0.41,8.08229989,0.007049625,3061.0,42.498034,9.100015642,279.3659545,7,0.255
149,226,poly(methyl methacrylate),C8mim2 bis(trifluoromethylsulfonyl)imide2,11,0.72,0.41,8.08229989,0.008061136,3061.0,69.916138,12.56125836,351.4969856,7,0.255
150,227,poly(methyl methacrylate),C8mim2 bis(trifluoromethylsulfonyl)imide2,11,0.72,0.41,8.08229989,0.010044217,3061.0,129.830673,17.49069468,420.4184871,7,0.255
151,228,poly(methyl methacrylate),C8mim2 bis(trifluoromethylsulfonyl)imide2,11,0.72,0.41,8.08229989,0.015181656,3061.0,1102.782636,86.51649383,1563.105519,7,0.255
152,229,galactomannan - guar gum,water,12,0.0,0.27,6.5,0.001020271,950.0,2.14823,18.60591208,2172.331436,8,0.54
153,230,galactomannan - guar gum,water,12,0.0,0.27,6.5,0.001730173,950.0,6.10231,26.47504583,2145.811656,8,0.54
154,231,galactomannan - guar gum,water,12,0.0,0.27,6.5,0.003578342,950.0,39.33446,65.92296007,3233.597015,8,0.54
155,232,galactomannan - guar gum,water,12,0.0,0.27,6.5,0.006970206,950.0,428.21477,299.8575465,9277.838543,8,0.54
156,233,galactomannan - guar gum,water,12,0.0,0.27,6.5,0.000851966,1918.0,3.04664,16.54795928,2188.406571,8,0.54
157,234,galactomannan - guar gum,water,12,0.0,0.27,6.5,0.001391651,1918.0,10.96984,31.34630314,2953.187479,8,0.54
158,235,galactomannan - guar gum,water,12,0.0,0.27,6.5,0.002157049,1918.0,25.84188,41.60902415,2895.712768,8,0.54
159,236,galactomannan - guar gum,water,12,0.0,0.27,6.5,0.003160756,1918.0,73.10223,71.38499437,3815.04865,8,0.54
160,237,galactomannan - guar gum,water,12,0.0,0.27,6.5,0.003536662,1918.0,175.82738,148.2125843,7329.102401,8,0.54
161,238,galactomannan - guar gum,water,12,0.0,0.27,6.5,0.00742493,1918.0,6666.57404,2128.658455,63047.71869,8,0.54
162,239,galactomannan - guar gum,water,12,0.0,0.27,6.5,0.010798633,1918.0,98733.9842,19308.24011,441448.9584,8,0.54
163,240,galactomannan - guar gum,water,12,0.0,0.27,6.5,0.000956718,2501.0,6.12775,21.9301106,2676.821778,8,0.54
164,241,galactomannan - guar gum,water,12,0.0,0.27,6.5,0.001252882,2501.0,9.13519,22.9694603,2326.931256,8,0.54
165,242,galactomannan - guar gum,water,12,0.0,0.27,6.5,0.001801799,2501.0,22.06378,34.48050621,2717.399828,8,0.54
166,243,galactomannan - guar gum,water,12,0.0,0.27,6.5,0.002016088,2501.0,44.93439,60.61695346,4420.24345,8,0.54
167,244,galactomannan - guar gum,water,12,0.0,0.27,6.5,0.0034317,2501.0,78.7855,52.97924343,2674.939565,8,0.54
168,245,galactomannan - guar gum,water,12,0.0,0.27,6.5,0.003671055,2501.0,212.90315,131.0734929,6316.647081,8,0.54
169,246,galactomannan - guar gum,water,12,0.0,0.27,6.5,0.006887907,2501.0,13633.51858,3683.180144,114899.9165,8,0.54
170,247,galactomannan - guar gum,water,12,0.0,0.27,6.5,0.010130801,2501.0,210492.2781,34319.13801,820039.7556,8,0.54
171,248,galactomannan - guar gum,water,12,0.0,0.27,6.5,0.000802645,4212.0,7.05861,18.87563757,2601.260314,8,0.54
172,249,galactomannan - guar gum,water,12,0.0,0.27,6.5,0.001107708,4212.0,15.2373,26.72839853,2948.282341,8,0.54
173,250,galactomannan - guar gum,water,12,0.0,0.27,6.5,0.001629226,4212.0,30.01619,31.77651733,2684.754252,8,0.54
174,251,galactomannan - guar gum,water,12,0.0,0.27,6.5,0.002265359,4212.0,65.33669,44.92946888,3022.697552,8,0.54
175,252,galactomannan - guar gum,water,12,0.0,0.27,6.5,0.00276284,4212.0,155.20072,82.3030988,4827.184509,8,0.54
176,253,galactomannan - guar gum,water,12,0.0,0.27,6.5,0.00352448,4212.0,651.79444,251.3222052,12457.53707,8,0.54
177,254,galactomannan - guar gum,water,12,0.0,0.27,6.5,0.007234918,4212.0,69618.85726,10471.93631,315770.3158,8,0.54
178,255,galactomannan - guar gum,water,12,0.0,0.27,6.5,0.009762804,4212.0,761065.0147,77335.7485,1895763.926,8,0.54
179,256,galactomannan - guar gum,water,12,0.0,0.27,6.5,0.000213372,12004.0,1.13684,6.04181331,2080.168441,8,0.54
180,257,galactomannan - guar gum,water,12,0.0,0.27,6.5,0.000241446,12004.0,1.29869,5.870948706,1855.835508,8,0.54
181,258,galactomannan - guar gum,water,12,0.0,0.27,6.5,0.000428267,12004.0,3.92657,8.383741253,1783.438488,8,0.54
182,259,galactomannan - guar gum,water,12,0.0,0.27,6.5,0.000558749,12004.0,13.17295,19.85759935,3514.985509,8,0.54
183,260,galactomannan - guar gum,water,12,0.0,0.27,6.5,0.000742763,12004.0,29.8916,31.04337321,4513.595668,8,0.54
184,261,galactomannan - guar gum,water,12,0.0,0.27,6.5,0.000991084,12004.0,70.70974,50.34378206,5996.976178,8,0.54
185,262,galactomannan - guar gum,water,12,0.0,0.27,6.5,0.00154773,12004.0,221.02425,87.80583191,7686.409841,8,0.54
186,263,galactomannan - guar gum,water,12,0.0,0.27,6.5,0.002152041,12004.0,2003.75968,517.0743204,36042.80352,8,0.54
187,264,galactomannan - guar gum,water,12,0.0,0.27,6.5,0.002426092,12004.0,3024.69643,667.1938831,42809.6104,8,0.54
188,265,galactomannan - M. flocculosa,water,13,0.49,0.28,3.3,0.00019455,4778.0,1.13078,17.03809096,6252.727511,9,0.54
189,266,galactomannan - M. flocculosa,water,13,0.49,0.28,3.3,0.000275729,4778.0,1.73802,16.59063523,4784.579033,9,0.54
190,267,galactomannan - M. flocculosa,water,13,0.49,0.28,3.3,0.001090991,4778.0,24.693,38.95158506,4341.95557,9,0.54
191,268,galactomannan - M. flocculosa,water,13,0.49,0.28,3.3,0.001642904,4778.0,138.3247,127.6851108,10725.78822,9,0.54
192,269,galactomannan - M. flocculosa,water,13,0.49,0.28,3.3,0.0022057,4778.0,740.87762,465.0865519,31871.86258,9,0.54
193,270,galactomannan - M. flocculosa,water,13,0.49,0.28,3.3,0.00275104,4778.0,2813.53739,1322.666601,77805.93669,9,0.54
194,271,galactomannan - M. bimucronata,water,14,0.49,0.27,7.2,0.000264416,3405.0,1.02606,14.51861213,4310.028868,10,0.54
195,272,galactomannan - M. bimucronata,water,14,0.49,0.27,7.2,0.000316495,3405.0,1.20047,13.42473906,3519.658183,10,0.54
196,273,galactomannan - M. bimucronata,water,14,0.49,0.27,7.2,0.000399043,3405.0,1.81775,15.00873658,3352.568371,10,0.54
197,274,galactomannan - M. bimucronata,water,14,0.49,0.27,7.2,0.000474543,3405.0,2.70147,17.77901423,3523.156132,10,0.54
198,275,galactomannan - M. bimucronata,water,14,0.49,0.27,7.2,0.000528823,3405.0,3.35544,19.16430961,3523.80356,10,0.54
199,276,galactomannan - M. bimucronata,water,14,0.49,0.27,7.2,0.001053055,3405.0,10.03151,23.25758237,2656.727952,10,0.54
200,277,galactomannan - M. bimucronata,water,14,0.49,0.27,7.2,0.001589214,3405.0,25.25302,34.16410529,2936.509714,10,0.54
201,278,galactomannan - M. bimucronata,water,14,0.49,0.27,7.2,0.002115212,3405.0,88.00036,81.88663239,5776.430192,10,0.54
202,279,galactomannan - M. bimucronata,water,14,0.49,0.27,7.2,0.002643901,3405.0,151.87329,105.5331512,6380.781992,10,0.54
203,280,galactomannan - M. bimucronata,water,14,0.49,0.27,7.2,0.003955614,3405.0,1570.44628,644.0416385,29476.65228,10,0.54
204,281,galactomannan - M. aspericarpa,water,15,0.49,0.28,5.8,0.000419696,1934.0,1.23691,16.83154567,3630.880626,11,0.54
205,282,galactomannan - M. aspericarpa,water,15,0.49,0.28,5.8,0.000505631,1934.0,1.55948,16.62942165,3153.958356,11,0.54
206,283,galactomannan - M. aspericarpa,water,15,0.49,0.28,5.8,0.000563466,1934.0,1.61887,14.98119488,2636.453247,11,0.54
207,284,galactomannan - M. aspericarpa,water,15,0.49,0.28,5.8,0.000564689,1934.0,1.87994,17.34786326,3048.378312,11,0.54
208,285,galactomannan - M. aspericarpa,water,15,0.49,0.28,5.8,0.001119612,1934.0,4.87614,18.36947449,2011.335909,11,0.54
209,286,galactomannan - M. aspericarpa,water,15,0.49,0.28,5.8,0.001660631,1934.0,15.02032,33.77603427,2816.283908,11,0.54
210,287,galactomannan - M. aspericarpa,water,15,0.49,0.28,5.8,0.002244034,1934.0,46.44146,70.41875735,4768.595989,11,0.54
211,288,galactomannan - M. aspericarpa,water,15,0.49,0.28,5.8,0.00416032,1934.0,270.06261,182.5299992,8067.788743,11,0.54
212,289,galactomannan - M. aspericarpa,water,15,0.49,0.28,5.8,0.0055734,1934.0,2404.78076,1108.468744,40029.355,11,0.54
213,290,galactomannan - M. taimbensis,water,16,0.5,0.28,7.6,0.000395485,1664.0,0.91722,15.67972702,3524.196874,12,0.54
214,291,galactomannan - M. taimbensis,water,16,0.5,0.28,7.6,0.000459239,1664.0,1.20496,16.93863928,3433.537406,12,0.54
215,292,galactomannan - M. taimbensis,water,16,0.5,0.28,7.6,0.000532116,1664.0,1.21855,14.12609351,2586.291048,12,0.54
216,293,galactomannan - M. taimbensis,water,16,0.5,0.28,7.6,0.001059612,1664.0,3.73959,17.59776403,2001.598338,12,0.54
217,294,galactomannan - M. taimbensis,water,16,0.5,0.28,7.6,0.001606053,1664.0,7.98633,21.80601441,1860.690686,12,0.54
218,295,galactomannan - M. taimbensis,water,16,0.5,0.28,7.6,0.002146903,1664.0,15.02032,28.04903859,1958.398273,12,0.54
219,296,galactomannan - M. taimbensis,water,16,0.5,0.28,7.6,0.004014876,1664.0,93.42363,76.88793746,3483.04546,12,0.54
220,297,galactomannan - M. taimbensis,water,16,0.5,0.28,7.6,0.005343717,1664.0,335.43929,189.8836215,7059.496187,12,0.54
221,298,galactomannan - Cassia nodosa,water,17,0.0,0.24,7.2,0.000230711,3373.0,0.88017,15.02906715,4902.455017,13,0.54
222,299,galactomannan - Cassia nodosa,water,17,0.0,0.24,7.2,0.000452031,3373.0,3.17069,22.44861287,4600.457286,13,0.54
223,300,galactomannan - Cassia nodosa,water,17,0.0,0.24,7.2,0.000912581,3373.0,12.34456,34.84669549,4394.570426,13,0.54
224,301,galactomannan - Cassia nodosa,water,17,0.0,0.24,7.2,0.001409938,3373.0,36.82499,58.82201378,5491.946087,13,0.54
225,302,galactomannan - Cassia nodosa,water,17,0.0,0.24,7.2,0.00224495,3373.0,259.58435,225.5636624,15270.34395,13,0.54
226,303,galactomannan - Cassia nodosa,water,17,0.0,0.24,7.2,0.003659451,3373.0,5338.79747,2447.221398,118193.946,13,0.54
227,304,galactomannan - Cassia nodosa,water,17,0.0,0.24,7.2,0.004736297,3373.0,19555.14546,6395.34406,258444.2378,13,0.54
228,305,galactomannan - Cassia nodosa,water,17,0.0,0.24,7.2,0.007642869,3373.0,320359.3699,56005.13846,1625954.012,13,0.54
229,306,galactomannan - Cassia nodosa,water,17,0.0,0.24,7.2,0.009627733,3373.0,1021452.351,131998.2623,3267034.312,13,0.54
230,307,chitosan,water,18,0.45,0.27,12.7,0.000696455,1168.0,1.907303615,22.14705147,3366.594952,14,0.54
231,308,chitosan,water,18,0.45,0.27,12.7,0.001225379,1168.0,4.320048614,23.94474109,2463.229769,14,0.54
232,309,chitosan,water,18,0.45,0.27,12.7,0.003120465,1168.0,27.55387785,44.93218471,2422.70901,14,0.54
233,310,chitosan,water,18,0.45,0.27,12.7,0.005872072,1168.0,119.6531427,85.29261082,2970.971756,14,0.54
234,311,chitosan,water,18,0.45,0.27,12.7,0.010498299,1168.0,605.8438294,201.8721018,4706.303936,14,0.54
235,312,chitosan,water,18,0.45,0.27,12.7,0.015613793,1168.0,4115.140968,815.5670145,14451.90305,14,0.54
236,313,chitosan,water,18,0.45,0.27,12.7,0.020927384,1168.0,36047.06075,4869.048557,70468.84105,14,0.54
237,314,chitosan,water,19,0.43,0.25,12.7,0.000609248,1168.0,2.03215,28.11237832,4687.320981,14,0.54
238,315,chitosan,water,19,0.43,0.25,12.7,0.001068483,1168.0,5.30468,35.17741885,3978.149631,14,0.54
239,316,chitosan,water,19,0.43,0.25,12.7,0.002710602,1168.0,36.14648,70.87364136,4212.031979,14,0.54
240,317,chitosan,water,19,0.43,0.25,12.7,0.005096184,1168.0,176.12823,151.13819,5806.252628,14,0.54
241,318,chitosan,water,19,0.43,0.25,12.7,0.009130869,1168.0,1093.40042,437.3439851,11228.25248,14,0.54
242,319,chitosan,water,19,0.43,0.25,12.7,0.013663215,1168.0,8409.68602,1984.781581,38568.35661,14,0.54
243,320,chitosan,water,19,0.43,0.25,12.7,0.018175046,1168.0,66825.18208,10856.02195,173199.3551,14,0.54
244,321,sodium hyaluronate,water,20,0.61,0.0,3.7,0.001580355,623.0,0.94021,7.003067595,604.2650971,15,0.99
245,322,sodium hyaluronate,water,20,0.61,0.0,3.7,0.002354289,623.0,1.49789,6.621646519,433.7828001,15,0.99
246,323,sodium hyaluronate,water,20,0.61,0.0,3.7,0.003158206,623.0,2.20029,6.621792641,354.0878051,15,0.99
247,324,sodium hyaluronate,water,20,0.61,0.0,3.7,0.006303247,623.0,6.94421,8.458360776,280.547335,15,0.99
248,325,sodium hyaluronate,water,20,0.61,0.0,3.7,0.012418464,623.0,29.6831,14.88321497,308.9480392,15,0.99
249,326,sodium hyaluronate,water,20,0.61,0.0,3.7,0.031205636,623.0,508.68525,76.35900536,838.4844668,15,0.99
250,327,sodium hyaluronate,water,20,0.61,0.0,3.7,0.062442598,623.0,6463.98949,391.3886179,2661.03549,15,0.99
251,328,sodium hyaluronate,water,20,0.61,0.0,3.7,0.001223745,972.0,1.08258,7.222983131,743.7241326,15,0.99
252,329,sodium hyaluronate,water,20,0.61,0.0,3.7,0.001624708,972.0,1.65964,7.641265222,646.8401821,15,0.99
253,330,sodium hyaluronate,water,20,0.61,0.0,3.7,0.003259473,972.0,4.51037,8.348118227,436.7683189,15,0.99
254,331,sodium hyaluronate,water,20,0.61,0.0,3.7,0.006513783,972.0,16.25088,12.15305251,394.0433891,15,0.99
255,332,sodium hyaluronate,water,20,0.61,0.0,3.7,0.016262537,972.0,204.74687,46.23039245,796.4791494,15,0.99
256,333,sodium hyaluronate,water,20,0.61,0.0,3.7,0.032247943,972.0,2450.70524,225.8641506,2424.492134,15,0.99
257,334,sodium hyaluronate,water,20,0.61,0.0,3.7,0.048164963,972.0,12010.33742,654.7307301,5326.310519,15,0.99
258,335,sodium hyaluronate,water,20,0.61,0.0,3.7,0.000724915,2492.0,1.29536,6.689818277,989.1639304,15,0.99
259,336,sodium hyaluronate,water,20,0.61,0.0,3.7,0.000977498,2492.0,1.99435,6.964536894,837.5709086,15,0.99
260,337,sodium hyaluronate,water,20,0.61,0.0,3.7,0.001933327,2492.0,5.46653,7.818439688,586.8850755,15,0.99
261,338,sodium hyaluronate,water,20,0.61,0.0,3.7,0.003853605,2492.0,20.73209,12.0213914,560.2226376,15,0.99
262,339,sodium hyaluronate,water,20,0.61,0.0,3.7,0.009645977,2492.0,341.88741,59.65204757,1474.492698,15,0.99
263,340,sodium hyaluronate,water,20,0.61,0.0,3.7,0.019326632,2492.0,5023.69502,352.9606618,5397.129934,15,0.99
264,341,sodium hyaluronate,water,20,0.61,0.0,3.7,0.028716882,2492.0,31275.05815,1308.56411,15218.62867,15,0.99
265,342,sodium hyaluronate,water,20,0.61,0.0,3.7,0.0004975,3364.0,1.16912,7.321032979,1404.161085,15,0.99
266,343,sodium hyaluronate,water,20,0.61,0.0,3.7,0.000665656,3364.0,1.69548,7.252481295,1137.462224,15,0.99
267,344,sodium hyaluronate,water,20,0.61,0.0,3.7,0.001325103,3364.0,4.70726,8.177134781,796.916695,15,0.99
268,345,sodium hyaluronate,water,20,0.61,0.0,3.7,0.002644683,3364.0,17.62513,12.39175606,749.08154,15,0.99
269,346,sodium hyaluronate,water,20,0.61,0.0,3.7,0.006611358,3364.0,249.21404,52.8128003,1694.865227,15,0.99
270,347,sodium hyaluronate,water,20,0.61,0.0,3.7,0.013212244,3364.0,3661.95211,313.5533205,6235.962606,15,0.99
271,348,sodium hyaluronate,water,20,0.61,0.0,3.7,0.019555619,3364.0,20841.1172,1068.121234,16200.25587,15,0.99
272,349,sodium hyaluronate,water,20,0.61,0.0,3.7,0.000291011,5482.0,0.94424,7.320389572,2033.876378,15,0.99
273,350,sodium hyaluronate,water,20,0.61,0.0,3.7,0.000583068,5482.0,2.21917,6.927927987,1190.729539,15,0.99
274,351,sodium hyaluronate,water,20,0.61,0.0,3.7,0.000726548,5482.0,2.9547,6.916193682,1021.04701,15,0.99
275,352,sodium hyaluronate,water,20,0.61,0.0,3.7,0.001080954,5482.0,6.00529,8.356920013,937.5199705,15,0.99
276,353,sodium hyaluronate,water,20,0.61,0.0,3.7,0.001444448,5482.0,9.98491,9.507641071,872.9739808,15,0.99
277,354,sodium hyaluronate,water,20,0.61,0.0,3.7,0.002157403,5482.0,27.13581,15.28348884,1063.509079,15,0.99
278,355,sodium hyaluronate,water,20,0.61,0.0,3.7,0.002890347,5482.0,58.55197,22.48880478,1278.505234,15,0.99
279,356,sodium hyaluronate,water,20,0.61,0.0,3.7,0.004328159,5482.0,214.5993,48.58847182,2089.694773,15,0.99
280,357,sodium hyaluronate,water,20,0.61,0.0,3.7,0.005738861,5482.0,654.52542,102.4381422,3625.234255,15,0.99
281,358,sodium hyaluronate,water,20,0.61,0.0,3.7,0.008638277,5482.0,4216.43848,386.3833039,10307.47961,15,0.99
282,359,sodium hyaluronate,water,20,0.61,0.0,3.7,0.011483484,5482.0,14067.29231,888.0595117,19459.16235,15,0.99
283,360,sodium hyaluronate,water,20,0.61,0.0,3.7,0.014346394,5482.0,37422.36004,1765.356887,33167.03384,15,0.99
284,361,sodium hyaluronate,water,21,0.6,0.0,3.2,0.000484425,3115.0,1.11502,7.807883294,1525.357039,16,0.99
285,362,sodium hyaluronate,water,21,0.6,0.0,3.2,0.000747386,3115.0,2.07956,8.255284505,1195.152949,16,0.99
286,363,sodium hyaluronate,water,21,0.6,0.0,3.2,0.001187984,3115.0,4.14583,8.97295288,943.0446504,16,0.99
287,364,sodium hyaluronate,water,21,0.6,0.0,3.2,0.002444693,3115.0,19.59577,16.49144936,1052.581238,16,0.99
288,365,sodium hyaluronate,water,21,0.6,0.0,3.2,0.003759207,3115.0,87.22841,41.79821209,1981.560898,16,0.99
289,366,sodium hyaluronate,water,21,0.6,0.0,3.2,0.005819068,3115.0,454.13783,122.8327407,4305.491785,16,0.99
290,367,sodium hyaluronate,water,21,0.6,0.0,3.2,0.000261796,9968.0,1.35575,6.638984884,1984.474718,16,0.99
291,368,sodium hyaluronate,water,21,0.6,0.0,3.2,0.000361681,9968.0,2.26058,7.251388135,1733.64616,16,0.99
292,369,sodium hyaluronate,water,21,0.6,0.0,3.2,0.000670798,9968.0,5.61816,8.029005992,1252.571586,16,0.99
293,370,sodium hyaluronate,water,21,0.6,0.0,3.2,0.001355137,9968.0,32.27228,18.37258674,1763.011776,16,0.99
294,371,sodium hyaluronate,water,21,0.6,0.0,3.2,0.002253369,9968.0,165.71404,48.48757276,3274.060085,16,0.99
295,372,sodium hyaluronate,water,21,0.6,0.0,3.2,0.004553041,9968.0,3367.04941,392.3663666,16294.39867,16,0.99
296,373,sodium hyaluronate,water,22,0.99,0.0,3.2,0.00162698,3987.0,0.91596,1.026250903,86.78923177,16,0.99
297,374,sodium hyaluronate,water,22,0.99,0.0,3.2,0.002184498,3987.0,1.33046,1.013630344,69.92818941,16,0.99
298,375,sodium hyaluronate,water,22,0.99,0.0,3.2,0.003530026,3987.0,2.79771,1.137290063,56.31196097,16,0.99
299,376,sodium hyaluronate,water,22,0.99,0.0,3.2,0.006798693,3987.0,6.90373,1.190082451,37.46163266,16,0.99
300,377,sodium hyaluronate,water,22,0.99,0.0,3.2,0.008599816,3987.0,10.68344,1.353982654,36.23152058,16,0.99
301,378,sodium hyaluronate,water,22,0.99,0.0,3.2,0.016617506,3987.0,129.26087,6.917085391,117.4056914,16,0.99
302,379,sodium hyaluronate,water,22,0.99,0.0,3.2,0.029267882,3987.0,1166.37987,29.75329145,341.5161055,16,0.99
303,380,sodium hyaluronate,water,23,0.54,0.0,3.2,0.000293829,3987.0,1.11502,11.73678568,3239.269692,16,0.99
304,381,sodium hyaluronate,water,23,0.54,0.0,3.2,0.000450354,3987.0,1.9133,11.51600183,2366.076526,16,0.99
305,382,sodium hyaluronate,water,23,0.54,0.0,3.2,0.000914685,3987.0,6.8123,16.21962389,2042.228889,16,0.99
306,383,sodium hyaluronate,water,23,0.54,0.0,3.2,0.00180884,3987.0,26.71672,26.05717193,2048.031333,16,0.99
307,384,sodium hyaluronate,water,23,0.54,0.0,3.2,0.003472076,3987.0,171.02516,71.04570425,3558.240709,16,0.99
308,385,sodium hyaluronate,water,23,0.54,0.0,3.2,0.006821261,3987.0,1410.42337,242.0800113,7602.806292,16,0.99
309,386,sodium hyaluronate,PBS,24,0.63,0.0,3.2,0.000548607,3738.0,1.24103,6.153546916,1103.113739,16,0.99
310,387,sodium hyaluronate,PBS,24,0.63,0.0,3.2,0.001097287,3738.0,3.32517,6.654278171,738.8122515,16,0.99
311,388,sodium hyaluronate,PBS,24,0.63,0.0,3.2,0.002190468,3738.0,12.34818,9.998532933,688.4776216,16,0.99
312,389,sodium hyaluronate,PBS,24,0.63,0.0,3.2,0.002920964,3738.0,24.40666,13.55948304,765.2734479,16,0.99
313,390,sodium hyaluronate,PBS,24,0.63,0.0,3.2,0.003656862,3738.0,43.72685,18.1032839,874.7657136,16,0.99
314,391,sodium hyaluronate,PBS,24,0.63,0.0,3.2,0.004368618,3738.0,72.14466,23.6657229,1011.29242,16,0.99
315,392,sodium hyaluronate,PBS,24,0.63,0.0,3.2,0.005814351,3738.0,253.86145,57.27999208,2008.8845,16,0.99
316,393,sodium hyaluronate,PBS,24,0.63,0.0,3.2,0.007272241,3738.0,656.88273,110.5890373,3322.859828,16,0.99
317,394,sodium hyaluronate,PBS,24,0.63,0.0,3.2,0.012529729,3738.0,6577.49607,543.283398,11208.25349,16,0.99
318,395,sodium carboxymethylcellulose,water,25,0.4,0.25,9.6,0.000399289,811.0,1.04566,36.21983046,8087.139767,17,0.54
319,396,sodium carboxymethylcellulose,water,25,0.4,0.25,9.6,0.00079757,811.0,2.47453,34.65359504,4796.608241,17,0.54
320,397,sodium carboxymethylcellulose,water,25,0.4,0.25,9.6,0.001195988,811.0,4.64679,38.29103314,4005.701172,17,0.54
321,398,sodium carboxymethylcellulose,water,25,0.4,0.25,9.6,0.002398901,811.0,20.44309,67.73746277,4380.271555,17,0.54
322,399,sodium carboxymethylcellulose,water,25,0.4,0.25,9.6,0.003982766,811.0,73.80017,125.9377389,5736.763232,17,0.54
323,400,sodium carboxymethylcellulose,water,25,0.4,0.25,9.6,0.007988603,811.0,755.56639,518.4522858,14598.56267,17,0.54
324,401,sodium carboxymethylcellulose,water,25,0.4,0.25,9.6,0.011954353,811.0,4302.79484,1742.035137,37125.95492,17,0.54
325,402,sodium carboxymethylcellulose,water,25,0.4,0.25,9.6,0.015990222,811.0,17525.26062,4848.634251,84515.16512,17,0.54
326,403,sodium carboxymethylcellulose,water,25,0.4,0.25,9.6,0.019971267,811.0,61386.72403,12695.61021,189776.4714,17,0.54
327,404,sodium alginate,water,26,0.64,0.0,3.6,0.005749303,252.0,1.6662,5.659361427,200.030488,18,1.08
328,405,sodium alginate,water,26,0.64,0.0,3.6,0.011507968,252.0,4.33096,5.931212991,129.7735965,18,1.08
329,406,sodium alginate,water,26,0.64,0.0,3.6,0.019185608,252.0,11.1823,7.844129922,120.5534005,18,1.08
330,407,sodium alginate,water,26,0.64,0.0,3.6,0.038322775,252.0,64.1092,18.18166943,173.2231445,18,1.08
331,408,sodium alginate,water,26,0.64,0.0,3.6,0.057347173,252.0,302.60943,50.63679294,365.1387205,18,1.08
332,409,sodium alginate,water,26,0.64,0.0,3.6,0.076548767,252.0,781.32019,89.58646105,529.117477,18,1.08
333,410,sodium alginate,water,26,0.64,0.0,3.6,0.095805771,252.0,1746.55811,149.2930103,755.0907645,18,1.08
334,411,sodium alginate,water,26,0.64,0.0,3.6,0.114787817,252.0,3983.55559,268.7653176,1199.716821,18,1.08
335,412,sodium alginate,water,26,0.64,0.0,3.6,0.134423166,252.0,12660.97777,694.716136,2780.471614,18,1.08
336,413,hydroxypropyl methyl cellulose,water,27,0.43,0.0,3.0,0.00030315,2281.0,1.59516,28.17339673,7609.6349,19,0.54
337,414,hydroxypropyl methyl cellulose,water,27,0.43,0.0,3.0,0.000504351,2281.0,3.07687,27.91120031,5302.956805,19,0.54
338,415,hydroxypropyl methyl cellulose,water,27,0.43,0.0,3.0,0.000756293,2281.0,7.16029,38.21989718,5488.139796,19,0.54
339,416,hydroxypropyl methyl cellulose,water,27,0.43,0.0,3.0,0.001108463,2281.0,18.6743,60.43451111,6663.104797,19,0.54
340,417,hydroxypropyl methyl cellulose,water,27,0.43,0.0,3.0,0.001513813,2281.0,34.71666,74.71668324,6641.530784,19,0.54
341,418,hydroxypropyl methyl cellulose,water,27,0.43,0.0,3.0,0.002016489,2281.0,117.99053,174.4768293,12721.26068,19,0.54
342,419,hydroxypropyl methyl cellulose,water,27,0.43,0.0,3.0,0.002523769,2281.0,217.88613,240.1944325,14997.02436,19,0.54
