Repository: M-S-Jacobs2727/Dobrynin_Scaling_Theory

# Dobrynin_Solution_Theory
Code that applies the polymer solution scaling theory outlined in the works of
Dobrynin, Jacobs, and Sayko (see README.md) to polymer solution viscosity data 
over a wide concentration range.

File: inception-scaling-hybrid-model/Pe/df_state_diagram.csv
,Polymer,Solvent,Group,True Bg,Pred Bg,True Bth,Pred Bth,Nw,phi_star,phi_star_star,l,b,v,phi_x,len_y
0,poly(ethylene oxide),water,0,1.12,1.1132616996765137,0.62,0.5988200902938843,9090.909091,0.001304415093495221,0.12858356119721806,0.338,0.9425924904699158,0.005305694403027564,0.010144493443407931,0.04927026020761501
1,poly(ethylene oxide),water,0,1.12,1.1132616996765137,0.62,0.5988200902938843,22727.27273,0.0006477234922720305,0.12858356119721806,0.338,0.9425924904699158,0.005305694403027564,0.005037374033206075,0.04927026020761501
2,poly(ethylene oxide),water,0,1.12,1.1132616996765137,0.62,0.5988200902938843,90909.09091,0.00022460313582268568,0.12858356119721806,0.338,0.9425924904699158,0.005305694403027564,0.0017467484469355717,0.04927026020761501
3,polystyrene,tetrahydrofuran,0,0.61,0.6062909960746765,0.0,0.499228298664093,3750.0,0.00041446080616259546,0.0621150416976972,0.255,1.0231558456806535,0.04418554428085286,0.006672470867518726,0.6641375844988527
4,polystyrene,tetrahydrofuran,0,0.61,0.6062909960746765,0.0,0.499228298664093,5769.230769,0.0002982285877180739,0.0621150416976972,0.255,1.0231558456806535,0.04418554428085286,0.004801229775703912,0.6641375844988527
5,polystyrene,tetrahydrofuran,0,0.61,0.6062909960746765,0.0,0.499228298664093,17307.69231,0.0001288334489356098,0.0621150416976972,0.255,1.0231558456806535,0.04418554428085286,0.0020741103187633544,0.6641375844988527
6,polystyrene,tetrahydrofuran,0,0.61,0.6062909960746765,0.0,0.499228298664093,75000.0,4.2023919001002224e-05,0.0621150416976972,0.255,1.0231558456806535,0.04418554428085286,0.0006765497994113104,0.6641375844988527
7,polystyrene,toluene,0,0.74,0.6815007925033569,0.42,0.4374251961708069,144.2307692,0.0070937984485423605,0.03661130260378656,0.255,1.3327005897748696,0.015951577730048464,0.19375979394430717,0.18407325568247795
8,polystyrene,toluene,0,0.74,0.6815007925033569,0.42,0.4374251961708069,490.3846154,0.0027850240655210214,0.03661130260378656,0.255,1.3327005897748696,0.015951577730048464,0.0760700621789124,0.18407325568247795
9,polystyrene,toluene,0,0.74,0.6815007925033569,0.42,0.4374251961708069,1538.461538,0.001162692578028291,0.03661130260378656,0.255,1.3327005897748696,0.015951577730048464,0.03175774952918606,0.18407325568247795
10,polystyrene,toluene,0,0.74,0.6815007925033569,0.42,0.4374251961708069,2557.692308,0.0007885023579858381,0.03661130260378656,0.255,1.3327005897748696,0.015951577730048464,0.02153712929908936,0.18407325568247795
11,polystyrene,toluene,0,0.74,0.6815007925033569,0.42,0.4374251961708069,3201.923077,0.0006641484637750957,0.03661130260378656,0.255,1.3327005897748696,0.015951577730048464,0.018140530834497147,0.18407325568247795
12,polystyrene,toluene,0,0.74,0.6815007925033569,0.42,0.4374251961708069,6740.384615,0.00037608325856053717,0.03661130260378656,0.255,1.3327005897748696,0.015951577730048464,0.010272326626303658,0.18407325568247795
13,polystyrene,toluene,0,0.74,0.6815007925033569,0.42,0.4374251961708069,9798.076923,0.0002825969629829229,0.03661130260378656,0.255,1.3327005897748696,0.015951577730048464,0.007718844807059529,0.18407325568247795
14,polystyrene,toluene,0,0.74,0.6815007925033569,0.42,0.4374251961708069,17019.23077,0.00018533651451819308,0.03661130260378656,0.255,1.3327005897748696,0.015951577730048464,0.0050622758912441555,0.18407325568247795
15,polystyrene,toluene,0,0.74,0.6815007925033569,0.42,0.4374251961708069,17884.61538,0.00017844512077379578,0.03661130260378656,0.255,1.3327005897748696,0.015951577730048464,0.0048740445732007335,0.18407325568247795
16,polystyrene,toluene,0,0.74,0.6815007925033569,0.42,0.4374251961708069,30769.23077,0.00011789027571120145,0.03661130260378656,0.255,1.3327005897748696,0.015951577730048464,0.0032200513865083985,0.18407325568247795
17,polystyrene,toluene,0,0.74,0.6815007925033569,0.42,0.4374251961708069,87980.76923,5.283075910823661e-05,0.03661130260378656,0.255,1.3327005897748696,0.015951577730048464,0.00144301773908401,0.18407325568247795
18,poly(methyl methacrylate),C4mim bis(trifluoromethylsulfonyl)imide,0,0.62,0.5859466195106506,0.38,0.4137740731239319,3061.0,0.00043689248583630703,0.029312516061773285,0.255,1.4894078257674799,0.0324218399796645,0.014904639537445318,0.33476779030822296
19,poly(methyl methacrylate),C8mim2 bis(trifluoromethylsulfonyl)imide2,0,0.72,0.7436969876289368,0.41,0.4252455234527588,3061.0,0.0008932817951795779,0.03270084702574112,0.255,1.4101349590100007,0.00900335325797315,0.027316778506575483,0.09818909343652092
20,galactomannan - guar gum,water,0,0.0,0.6052573919296265,0.27,0.28088048100471497,950.0,0.0007189569361025372,0.006224238717258472,0.54,6.844640449115422,0.09061353328513866,0.11550921626913578,0.045399901021884695
21,galactomannan - guar gum,water,0,0.0,0.6052573919296265,0.27,0.28088048100471497,1918.0,0.0005059881886104351,0.006224238717258472,0.54,6.844640449115422,0.09061353328513866,0.08129318485286223,0.045399901021884695
22,galactomannan - guar gum,water,0,0.0,0.6052573919296265,0.27,0.28088048100471497,2501.0,0.00044310620806295475,0.006224238717258472,0.54,6.844640449115422,0.09061353328513866,0.07119042636239462,0.045399901021884695
23,galactomannan - guar gum,water,0,0.0,0.6052573919296265,0.27,0.28088048100471497,4212.0,0.0003414447970366824,0.006224238717258472,0.54,6.844640449115422,0.09061353328513866,0.054857278543949416,0.045399901021884695
24,galactomannan - guar gum,water,0,0.0,0.6052573919296265,0.27,0.28088048100471497,12004.0,0.00020225612722639738,0.006224238717258472,0.54,6.844640449115422,0.09061353328513866,0.0324949180797942,0.045399901021884695
25,galactomannan - M. flocculosa,water,0,0.49,0.5072702169418335,0.28,0.2573881149291992,4778.0,0.00020173164905229503,0.0043888825279968435,0.54,8.15111051468574,0.19555238216005513,0.04596423981855094,0.08227327961079371
26,galactomannan - M. bimucronata,water,0,0.49,0.5118786096572876,0.27,0.27624812722206116,3405.0,0.0002685118570389654,0.005823678211041431,0.54,7.076118136209074,0.2245473992619682,0.046106918567354736,0.10882418788345749
27,galactomannan - M. aspericarpa,water,0,0.49,0.49789243936538696,0.28,0.2569364011287689,1934.0,0.0003806745573803821,0.004358153743854419,0.54,8.179796257020895,0.21640225683887462,0.08734766595079034,0.09072600331806056
28,galactomannan - M. taimbensis,water,0,0.5,0.504106879234314,0.28,0.32056260108947754,1664.0,0.00044320712562138904,0.010559695947914857,0.54,5.254943525932973,0.36504108760573467,0.04197158022423039,0.23822436444092232
29,galactomannan - Cassia nodosa,water,0,0.0,0.5510109663009644,0.24,0.2510097026824951,3373.0,0.00027230985397408344,0.00396973976040185,0.54,8.570629892011706,0.11427225926857079,0.06859639936359908,0.04572361433824108
30,chitosan,water,0,0.45,0.46217504143714905,0.27,0.3095092177391052,1168.0,0.00044760315041573876,0.009176865160179622,0.54,5.636981176515708,0.5442131511006246,0.048775169145775885,0.33108151072146863
31,chitosan,water,0,0.43,0.4188171327114105,0.25,0.2556203603744507,1168.0,0.00033307879573800435,0.004269546728737221,0.54,8.2642391116156,0.570227792181587,0.07801268305512074,0.23662356137063897
32,sodium hyaluronate,water,0,0.61,0.5875034332275391,0.0,0.44455260038375854,623.0,0.0014860805801853879,0.03905643686333011,0.99,5.009436601897947,2.265376328399174,0.038049568765978786,0.461403712173811
33,sodium hyaluronate,water,0,0.61,0.5875034332275391,0.0,0.44455260038375854,972.0,0.001057923343662866,0.03905643686333011,0.99,5.009436601897947,2.265376328399174,0.02708704194816463,0.461403712173811
34,sodium hyaluronate,water,0,0.61,0.5875034332275391,0.0,0.44455260038375854,2492.0,0.0005153099468354676,0.03905643686333011,0.99,5.009436601897947,2.265376328399174,0.013193982560126716,0.461403712173811
35,sodium hyaluronate,water,0,0.61,0.5875034332275391,0.0,0.44455260038375854,3364.0,0.0004097446129117752,0.03905643686333011,0.99,5.009436601897947,2.265376328399174,0.010491090478775403,0.461403712173811
36,sodium hyaluronate,water,0,0.61,0.5875034332275391,0.0,0.44455260038375854,5482.0,0.0002821511383246136,0.03905643686333011,0.99,5.009436601897947,2.265376328399174,0.007224190453213716,0.461403712173811
37,sodium hyaluronate,water,0,0.6,0.6104069948196411,0.0,0.38641178607940674,3115.0,0.0004873674877497367,0.022294691028454123,0.99,6.630319637451199,1.2517590973430988,0.021860248573425955,0.1926264414447436
38,sodium hyaluronate,water,0,0.6,0.6104069948196411,0.0,0.38641178607940674,9968.0,0.00020041119176780859,0.022294691028454123,0.99,6.630319637451199,1.2517590973430988,0.008989189018678442,0.1926264414447436
39,sodium hyaluronate,water,0,0.99,0.8940438628196716,0.0,0.5443717241287231,3987.0,0.001268185416966352,0.08781773581695067,0.99,3.3407507670442795,0.358918460967044,0.014441108110664425,0.10961786289922316
40,sodium hyaluronate,water,0,0.54,0.5250647664070129,0.0,0.3927602171897888,3987.0,0.0002568886437824126,0.0237963290739604,0.99,6.41771181808101,3.0770097718456775,0.010795305569358513,0.4891907930684346
41,sodium hyaluronate,PBS,0,0.63,0.6298445463180542,0.0,0.38458251953125,3738.0,0.000465804518238798,0.021875508712315708,0.99,6.693543867314889,1.034290313873536,0.021293425646213858,0.15765797874305512
42,sodium carboxymethylcellulose,water,0,0.4,0.40198424458503723,0.25,0.30844271183013916,811.0,0.0003891662434979832,0.009051030974799326,0.54,5.676030680134688,1.1913860768485731,0.042996896660892445,0.7198139624045075
43,hydroxypropyl methyl cellulose,water,0,0.43,0.4201379120349884,0.0,0.30618518590927124,2281.0,0.000201635919669894,0.008788944013579646,0.54,5.760038826022786,0.9088729906233766,0.022941996144058924,0.5411158647506775
44,methyl cellulose,water,0,0.43,0.4327566623687744,0.0,0.30620771646499634,1200.0,0.00035994555595816945,0.008791531227591295,0.54,5.759191217720818,0.7683636252814287,0.040942305343637776,0.45752810709575914
45,sodium kappa-carrageenan,water,0,0.63,0.6092516183853149,0.39,0.4188440144062042,1053.0,0.0011098257547961234,0.030775793106689084,0.99,5.643266599752299,1.5705966877107063,0.03606164594844849,0.2839642845177005
46,sodium kappa-carrageenan,water,0,0.63,0.6092516183853149,0.39,0.4188440144062042,1298.0,0.0009459064991730172,0.030775793106689084,0.99,5.643266599752299,1.5705966877107063,0.030735406099653872,0.2839642845177005
47,hydroxypropyl cellulose,water,0,0.5,0.5339890718460083,0.0,0.35437196493148804,465.0,0.0013952854057682374,0.015770208190465634,0.54,4.300065257659467,0.3443695388496803,0.08847602954359222,0.27463897080106586
48,hydroxypropyl cellulose,water,0,0.49,0.470611035823822,0.0,0.3355828523635864,1703.0,0.0003542732247159914,0.012682329851516117,0.54,4.79506211746966,0.6100098505505879,0.027934396034782174,0.43626973985436984
49,hydroxypropyl cellulose,water,0,0.51,0.5002824068069458,0.0,0.36210545897483826,6361.0,0.00015550784010064675,0.01719254970322983,0.54,4.118353441965777,0.5285201222408286,0.009045071428319484,0.44009900994939577
50,hydroxyethyl cellulose,water,0,0.0,0.44908660650253296,0.23,0.24083927273750305,1963.0,0.00031529840333405874,0.0033644124265967148,0.54,9.309774155648832,0.32695160439205206,0.09371574092448592,0.12043613437611753
51,xanthan gum,water,0,0.41,0.39429527521133423,0.0,0.21170715987682343,8047.0,6.361511872163069e-05,0.002008825367130614,1.08,24.09642772268537,3.8769029499274508,0.031667819295062904,0.13793826370313486
52,apple pectin,water,0,0.78,0.7516800165176392,0.43,0.5017151236534119,2380.0,0.0011178775095803163,0.06336198439966303,0.54,2.1452572319389733,0.12537757348969306,0.017642716214965347,0.20042549554917224
53,apple pectin,water,0,0.75,0.7591787576675415,0.42,0.4236237704753876,2400.0,0.0011443286058623464,0.03220485034983377,0.54,3.0090757249199105,0.07527897346177195,0.03553280308499409,0.08579323646361554
54,cellulose tris(phenyl carbamate),tetrahydrofuran,0,0.46,0.45869290828704834,0.0,0.2821127772331238,112.0,0.0026239980486778137,0.006334189110534455,0.54,6.784974927689559,0.4430832613113554,0.41425950550068286,0.2239492317048249
55,cellulose tris(phenyl carbamate),tetrahydrofuran,0,0.46,0.45869290828704834,0.0,0.2821127772331238,150.0,0.00209909626146326,0.006334189110534455,0.54,6.784974927689559,0.4430832613113554,0.3313914732940687,0.2239492317048249
56,cellulose tris(phenyl carbamate),tetrahydrofuran,0,0.46,0.45869290828704834,0.0,0.2821127772331238,289.0,0.0012718623903632887,0.006334189110534455,0.54,6.784974927689559,0.4430832613113554,0.20079324569707607,0.2239492317048249
57,cellulose tris(phenyl carbamate),tetrahydrofuran,0,0.46,0.45869290828704834,0.0,0.2821127772331238,447.0,0.0009114463905059467,0.006334189110534455,0.54,6.784974927689559,0.4430832613113554,0.14389314474209663,0.2239492317048249
58,cellulose tris(phenyl carbamate),tetrahydrofuran,0,0.46,0.45869290828704834,0.0,0.2821127772331238,866.0,0.0005499236629445247,0.006334189110534455,0.54,6.784974927689559,0.4430832613113554,0.08681832091655442,0.2239492317048249
59,poly(ethylene oxide),1-butyl-3-methylimidazolium bis(trifluoromethylsulfonyl)imide,0,1.19,1.1380189657211304,0.0,0.6831942796707153,22318.0,0.0007015778527710343,0.217859692113334,0.338,0.7241495372802026,0.006668014508967475,0.003220319674398799,0.08059996961385452
60,poly(ethylene oxide),1-butyl-3-methylimidazolium bis(trifluoromethylsulfonyl)imide,0,1.12,1.1246390342712402,0.0,0.6905155181884766,22318.0,0.0006771218533172182,0.22734937900368052,0.338,0.7088752511075338,0.0073382931316165545,0.0029783316597766316,0.09061327791100912
61,poly(ethylene oxide),1-butyl-3-methylimidazolium hexafluorophosphate,0,1.43,1.1979193687438965,0.65,0.6900728344917297,9000.0,0.0016377269041945813,0.22676693229911318,0.338,0.7097850338296243,0.005117811771572702,0.007222071082367356,0.0631137624007259
62,poly(ethylene oxide),1-butyl-3-methylimidazolium hexafluorophosphate,0,1.43,1.1979193687438965,0.65,0.6900728344917297,22318.0,0.0008182954418338421,0.22676693229911318,0.338,0.7097850338296243,0.005117811771572702,0.0036085307215537182,0.0631137624007259
63,poly(ethylene oxide),1-butyl-3-methylimidazolium hexafluorophosphate,0,1.44,1.2474603652954102,0.65,0.6741747856140137,22318.0,0.000924075889819378,0.20658083231147634,0.338,0.7436553194580608,0.0038189372762119033,0.004473192790830101,0.044950801099053445
64,poly(ethylene oxide),1-butyl-3-methylimidazolium tetrafluoroborate,0,1.53,1.2975692749023438,0.8,0.650092363357544,22318.0,0.0010399657373044708,0.17860773277636996,0.338,0.7997726924938495,0.0027694657155584567,0.005822624368714117,0.03031070384045264
65,poly(ethylene oxide),water,0,1.11,1.0462002754211426,0.0,0.6358925700187683,22318.0,0.0005450945769247424,0.1635064925089444,0.338,0.8358901337024188,0.008871829163416747,0.0033337794026431326,0.09290317806020099
66,cellulose,1-allyl-3-methylimidazolium formate,0,0.0,0.754311740398407,0.44,0.44931110739707947,741.0,0.003332209979512829,0.040755724664204275,0.54,2.674850106644251,0.0914344023872402,0.08176053810765649,0.11722565310550434
67,cellulose,1-allyl-3-methylimidazolium chloride,0,0.4,0.4321662187576294,0.0,0.286880224943161,220.0,0.0013102118428953036,0.006773333366151417,0.54,6.56133987031392,0.6501278032422477,0.19343678689179317,0.33979633117248126
68,cellulose,1-ethyl-3-methylimidazolium methylphosphonate,0,0.45,0.45394885540008545,0.0,0.3096538186073303,741.0,0.0006004538935466432,0.009194026689736049,0.54,5.631717737123654,0.6034325697063604,0.0653091310053486,0.3674517733965511
69,cellulose,1-ethyl-3-methylimidazolium acetate,0,0.0,0.7653443813323975,0.45,0.46319514513015747,741.0,0.0036507567122871054,0.046031591994864875,0.54,2.5168988495528097,0.09135347700747669,0.07930980776624826,0.12447203783651743
70,cellulose,1-butyl-3-methylimidazolium chloride,0,0.59,0.5829716920852661,0.0,0.3912019729614258,741.0,0.001271748662506332,0.023420930516291988,0.54,3.5285127169873145,0.27266126923685785,0.054299664209399474,0.2649990062771878
71,cellulose,1-butyl-3-methylimidazolium acetate,0,0.58,0.5970863103866577,0.34,0.3661714792251587,780.0,0.0013138659744988534,0.01797786263980913,0.54,4.02739967689823,0.19933284930146858,0.07308243481566631,0.16973313162614392
72,cellulose,1-butyl-3-methylimidazolium acetate,0,0.58,0.6026083827018738,0.34,0.3663279414176941,780.0,0.0013506574850620525,0.018008609536777073,0.54,4.023960129193001,0.1893913830137024,0.07500065356538205,0.16140575917769281
73,cellulose,1-butyl-3-methylimidazolium acetate,0,0.0,0.6131633520126343,0.35,0.35557103157043457,780.0,0.0016096513336332605,0.015984736692878355,0.54,4.271112555525007,0.15841668662560793,0.10069927109593271,0.12719568820730487
74,cellulose,1-butyl-3-methylimidazolium acetate,0,0.0,0.6198880076408386,0.35,0.36831286549568176,780.0,0.001788971273392721,0.0184021072562291,0.54,3.9807048780030057,0.16364106092939557,0.09721556604813046,0.14097587078650475
75,cellulose,1-butyl-3-methylimidazolium acetate,0,0.0,0.6430536508560181,0.36,0.37981224060058594,780.0,0.0019618218620890164,0.020810179598593645,0.54,3.7433104414286085,0.14426672171392005,0.09427222157283047,0.1321669286459866
76,poly(methyl methacrylate),1-butyl-3-methylimidazolium bis(trifluoromethylsulfonyl)imide,0,0.92,0.9135341644287109,0.47,0.5170572996139526,9950.0,0.0006727249694447307,0.07147508735771242,0.255,0.9538121119775359,0.004726481135813867,0.009412020248089159,0.07620697713197484
77,poly(methyl methacrylate),1-butyl-3-methylimidazolium bis(trifluoromethylsulfonyl)imide,0,0.86,0.9929509162902832,0.44,0.5279309749603271,9950.0,0.0008638662539033116,0.07767988524692399,0.255,0.9149258386046281,0.00311228007139663,0.01112084873912091,0.052313336305514845
78,poly(acrylonitrile-co-itaconic-acid),1-butyl-3-methylimidazolium chloride,0,0.71,0.6873329281806946,0.0,0.4924478828907013,1532.0,0.001196640656121817,0.05880863494549438,0.255,1.051525069150392,0.020882061906825542,0.020348043399254202,0.3054030619954573

File: inception-scaling-hybrid-model/Pe/df-input.csv (part 2 of 2)
,ID,Polymer,Solvent,group,Bg,Bth,Pe,phi,Nw,eta_sp,eta_sp_131,eta_sp_2,subgroup,l
343,420,hydroxypropyl methyl cellulose,water,27,0.43,0.0,3.0,0.003023809,2281.0,327.95772,285.3621028,15724.75409,19,0.54
344,421,hydroxypropyl methyl cellulose,water,27,0.43,0.0,3.0,0.003526369,2281.0,547.68523,389.6814471,19308.57546,19,0.54
345,422,hydroxypropyl methyl cellulose,water,27,0.43,0.0,3.0,0.004027893,2281.0,1096.09665,655.297216,29618.81744,19,0.54
346,423,hydroxypropyl methyl cellulose,water,27,0.43,0.0,3.0,0.005041168,2281.0,4663.22144,2078.351059,80444.88074,19,0.54
347,424,hydroxypropyl methyl cellulose,water,27,0.43,0.0,3.0,0.006052542,2281.0,8756.82491,3072.162194,104796.2536,19,0.54
348,425,hydroxypropyl methyl cellulose,water,27,0.43,0.0,3.0,0.00654978,2281.0,9946.28842,3146.862466,101644.1382,19,0.54
349,426,hydroxypropyl methyl cellulose,water,27,0.43,0.0,3.0,0.007559423,2281.0,16947.59468,4444.573611,130018.6008,19,0.54
350,427,hydroxypropyl methyl cellulose,water,27,0.43,0.0,3.0,0.008062346,2281.0,20378.31912,4912.2086,137442.2351,19,0.54
351,428,hydroxypropyl methyl cellulose,water,27,0.43,0.0,3.0,0.009076014,2281.0,35906.39428,7412.395918,191098.0238,19,0.54
352,429,hydroxypropyl methyl cellulose,water,27,0.43,0.0,3.0,0.010090552,2281.0,69725.05084,12529.69081,300215.9105,19,0.54
353,430,methyl cellulose,water,28,0.43,0.0,3.4,0.000497194,1200.0,1.54258,27.10100877,5200.135883,20,0.54
354,431,methyl cellulose,water,28,0.43,0.0,3.4,0.000744016,1200.0,2.36902,24.55698693,3566.34153,20,0.54
355,432,methyl cellulose,water,28,0.43,0.0,3.4,0.00109047,1200.0,4.74118,29.79711024,3322.597648,20,0.54
356,433,methyl cellulose,water,28,0.43,0.0,3.4,0.001486152,1200.0,8.60976,36.0825912,3248.503499,20,0.54
357,434,methyl cellulose,water,28,0.43,0.0,3.4,0.001987884,1200.0,15.17031,43.44607965,3199.124436,20,0.54
358,435,methyl cellulose,water,28,0.43,0.0,3.4,0.002482801,1200.0,20.58059,44.05938904,2782.228221,20,0.54
359,436,methyl cellulose,water,28,0.43,0.0,3.4,0.002980911,1200.0,38.26058,64.47572093,3588.163995,20,0.54
360,437,methyl cellulose,water,28,0.43,0.0,3.4,0.003476343,1200.0,69.47936,95.74154971,4791.034768,20,0.54
361,438,methyl cellulose,water,28,0.43,0.0,3.4,0.00396251,1200.0,128.73417,149.4618763,6832.377421,20,0.54
362,439,methyl cellulose,water,28,0.43,0.0,3.4,0.004969651,1200.0,246.65409,212.9057167,8322.528545,20,0.54
363,440,methyl cellulose,water,28,0.43,0.0,3.4,0.005954294,1200.0,490.33722,334.0715045,11525.32193,20,0.54
364,441,methyl cellulose,water,28,0.43,0.0,3.4,0.00644346,1200.0,632.59189,388.6757835,12697.08714,20,0.54
365,442,methyl cellulose,water,28,0.43,0.0,3.4,0.007436714,1200.0,1164.26114,592.9520504,17543.12656,20,0.54
366,443,methyl cellulose,water,28,0.43,0.0,3.4,0.007964503,1200.0,1700.34836,791.6462579,22337.74354,20,0.54
367,444,methyl cellulose,water,28,0.43,0.0,3.4,0.008947261,1200.0,2745.96287,1097.860871,28584.67126,20,0.54
368,445,methyl cellulose,water,28,0.43,0.0,3.4,0.009926756,1200.0,3312.91728,1156.136889,28016.54984,20,0.54
369,446,methyl cellulose,water,28,0.43,0.0,3.4,0.012372459,1200.0,15901.96809,4159.632295,86568.04005,20,0.54
370,447,methyl cellulose,water,28,0.43,0.0,3.4,0.014885549,1200.0,24751.16092,5082.569939,93086.05267,20,0.54
371,448,methyl cellulose,water,28,0.43,0.0,3.4,0.017359551,1200.0,56832.23031,9542.945605,157157.9943,20,0.54
372,449,methyl cellulose,water,28,0.43,0.0,3.4,0.019869686,1200.0,99135.95885,13949.17913,209251.2001,20,0.54
373,450,sodium kappa-carrageenan,water,29,0.63,0.39,10.8,0.001562955,1053.0,1.415169661,6.327396753,550.1576926,21,0.99
374,451,sodium kappa-carrageenan,water,29,0.63,0.39,10.8,0.001666549,1053.0,1.48502994,6.104788163,507.7742388,21,0.99
375,452,sodium kappa-carrageenan,water,29,0.63,0.39,10.8,0.003152499,1053.0,3.520958084,6.284117828,336.4515774,21,0.99
376,453,sodium kappa-carrageenan,water,29,0.63,0.39,10.8,0.004870223,1053.0,6.804391218,6.87273231,272.4351935,21,0.99
377,454,sodium kappa-carrageenan,water,29,0.63,0.39,10.8,0.006684028,1053.0,13.00199601,8.677411974,276.3790605,21,0.99
378,455,sodium kappa-carrageenan,water,29,0.63,0.39,10.8,0.011840962,1053.0,48.05189621,15.17144476,325.467917,21,0.99
379,456,sodium kappa-carrageenan,water,29,0.63,0.39,10.8,0.015906947,1053.0,116.6247505,25.0210938,437.7122371,21,0.99
380,457,sodium kappa-carrageenan,water,29,0.63,0.39,10.8,0.017880156,1053.0,130.2175649,23.97249928,386.8108,21,0.99
381,458,sodium kappa-carrageenan,water,29,0.63,0.39,10.8,0.018661698,1053.0,196.6047904,34.22304593,536.1217299,21,0.99
382,459,sodium kappa-carrageenan,water,29,0.63,0.39,10.8,0.022113145,1053.0,379.7984032,52.94349077,737.6048029,21,0.99
383,460,sodium kappa-carrageenan,water,29,0.63,0.39,10.8,0.029285806,1053.0,998.8902196,96.40123731,1106.050681,21,0.99
384,461,sodium kappa-carrageenan,water,29,0.63,0.39,10.8,0.037160714,1053.0,3576.42515,252.7193552,2459.533087,21,0.99
385,462,sodium kappa-carrageenan,water,29,0.63,0.39,10.8,0.037320034,1053.0,3999.02994,281.0037451,2726.730544,21,0.99
386,463,sodium kappa-carrageenan,water,29,0.63,0.39,10.8,0.002151348,1298.0,2.36109,5.637080719,393.0216867,21,0.99
387,464,sodium kappa-carrageenan,water,29,0.63,0.39,10.8,0.00572419,1298.0,10.92299,7.244294709,256.8258667,21,0.99
388,465,sodium kappa-carrageenan,water,29,0.63,0.39,10.8,0.008583653,1298.0,28.67916,11.19204211,299.8799495,21,0.99
389,466,sodium kappa-carrageenan,water,29,0.63,0.39,10.8,0.012194633,1298.0,68.55407,16.89558744,355.1575749,21,0.99
390,467,sodium kappa-carrageenan,water,29,0.63,0.39,10.8,0.014310319,1298.0,127.87409,25.5610942,481.0710623,21,0.99
391,468,sodium kappa-carrageenan,water,29,0.63,0.39,10.8,0.021503501,1298.0,493.63522,57.90433278,822.4568061,21,0.99
392,469,sodium kappa-carrageenan,water,29,0.63,0.39,10.8,0.028643964,1298.0,1677.704,135.2168472,1575.340394,21,0.99
393,470,sodium kappa-carrageenan,water,29,0.63,0.39,10.8,0.035775367,1298.0,5156.50315,310.6670023,3103.933439,21,0.99
394,471,sodium kappa-carrageenan,water,29,0.63,0.39,10.8,0.042952708,1298.0,10961.61782,519.851557,4577.399992,21,0.99
395,472,sodium kappa-carrageenan,water,29,0.63,0.39,10.8,0.049987559,1298.0,28877.20055,1122.899007,8903.413364,21,0.99
396,473,sodium kappa-carrageenan,water,29,0.63,0.39,10.8,0.057334594,1298.0,88458.46438,2874.57524,20731.5236,21,0.99
397,474,hydroxypropyl cellulose,water,30,0.5,0.0,3.4,0.001242783,465.0,1.12371,15.35849995,1564.626512,22,0.54
398,475,hydroxypropyl cellulose,water,30,0.5,0.0,3.4,0.001789374,465.0,1.72102,14.59734604,1155.927828,22,0.54
399,476,hydroxypropyl cellulose,water,30,0.5,0.0,3.4,0.002423705,465.0,3.01412,17.18554855,1103.438336,22,0.54
400,477,hydroxypropyl cellulose,water,30,0.5,0.0,3.4,0.00358022,465.0,5.27878,18.06215086,885.6480711,22,0.54
401,478,hydroxypropyl cellulose,water,30,0.5,0.0,3.4,0.004782981,465.0,9.56023,22.39025461,898.7069007,22,0.54
402,479,hydroxypropyl cellulose,water,30,0.5,0.0,3.4,0.008570135,465.0,35.51568,38.76865295,1039.900663,22,0.54
403,480,hydroxypropyl cellulose,water,30,0.5,0.0,3.4,0.012461545,465.0,102.85042,68.77966667,1424.325785,22,0.54
404,481,hydroxypropyl cellulose,water,31,0.49,0.0,2.9,0.000442998,1703.0,1.113,16.02533073,3330.251138,23,0.54
405,482,hydroxypropyl cellulose,water,31,0.49,0.0,2.9,0.000465366,1703.0,1.31613,17.76681039,3568.575095,23,0.54
406,483,hydroxypropyl cellulose,water,31,0.49,0.0,2.9,0.00078598,1703.0,2.85943,19.43848173,2717.952303,23,0.54
407,484,hydroxypropyl cellulose,water,31,0.49,0.0,2.9,0.001129437,1703.0,5.15387,21.79863345,2372.437553,23,0.54
408,485,hydroxypropyl cellulose,water,31,0.49,0.0,2.9,0.001671658,1703.0,12.9896,32.88553496,2729.519917,23,0.54
409,486,hydroxypropyl cellulose,water,31,0.49,0.0,2.9,0.002233245,1703.0,24.2109,41.95414345,2850.516409,23,0.54
410,487,hydroxypropyl cellulose,water,31,0.49,0.0,2.9,0.004521464,1703.0,189.87204,130.6931459,5453.661945,23,0.54
411,488,hydroxypropyl cellulose,water,31,0.49,0.0,2.9,0.006892874,1703.0,1188.90095,471.2484699,14693.67219,23,0.54
412,489,hydroxypropyl cellulose,water,31,0.49,0.0,2.9,0.00908237,1703.0,3143.47021,868.3780751,22376.71448,23,0.54
413,490,hydroxypropyl cellulose,water,32,0.51,0.0,2.7,0.000240855,6361.0,1.6803,14.38080954,4553.549888,24,0.54
414,491,hydroxypropyl cellulose,water,32,0.51,0.0,2.7,0.000476245,6361.0,4.79658,16.81883025,3324.646221,24,0.54
415,492,hydroxypropyl cellulose,water,32,0.51,0.0,2.7,0.000830118,6361.0,15.73259,26.65718693,3589.179406,24,0.54
416,493,hydroxypropyl cellulose,water,32,0.51,0.0,2.7,0.001140009,6361.0,50.86616,56.90073164,6153.001168,24,0.54
417,494,hydroxypropyl cellulose,water,32,0.51,0.0,2.7,0.001762055,6361.0,236.67172,149.7295578,11983.45505,24,0.54
418,495,hydroxypropyl cellulose,water,32,0.51,0.0,2.7,0.00239141,6361.0,725.92819,307.9281298,19955.38836,24,0.54
419,496,hydroxypropyl cellulose,water,32,0.51,0.0,2.7,0.003574524,6361.0,4013.24152,1005.92096,49377.99671,24,0.54
420,497,hydroxypropyl cellulose,water,32,0.51,0.0,2.7,0.004709959,6361.0,11903.69447,2079.435611,84357.19348,24,0.54
421,498,hydroxypropyl cellulose,water,32,0.51,0.0,2.7,0.005954511,6361.0,25738.34087,3307.960042,114120.3116,24,0.54
422,499,hydroxypropyl cellulose,water,32,0.51,0.0,2.7,0.007137911,6361.0,67081.6712,6800.492275,206983.7357,24,0.54
423,500,hydroxypropyl cellulose,water,32,0.51,0.0,2.7,0.009725612,6361.0,287712.8958,19455.8632,478189.5196,24,0.54
424,501,hydroxyethyl cellulose,water,33,0.0,0.23,9.7,0.000313041,1963.0,1.1562986,22.75407028,6011.007305,25,0.54
425,502,hydroxyethyl cellulose,water,33,0.0,0.23,9.7,0.00033791,1963.0,1.391489713,24.77500957,6208.084388,25,0.54
426,503,hydroxyethyl cellulose,water,33,0.0,0.23,9.7,0.000421775,1963.0,1.904101083,25.36314845,5452.655155,25,0.54
427,504,hydroxyethyl cellulose,water,33,0.0,0.23,9.7,0.000768584,1963.0,7.337025019,44.55740983,6327.279536,25,0.54
428,505,hydroxyethyl cellulose,water,33,0.0,0.23,9.7,0.000926896,1963.0,10.99284236,52.24496014,6518.20004,25,0.54
429,506,hydroxyethyl cellulose,water,33,0.0,0.23,9.7,0.001229904,1963.0,17.56264812,57.64196695,5914.625788,25,0.54
430,507,hydroxyethyl cellulose,water,33,0.0,0.23,9.7,0.001657109,1963.0,36.83239844,81.82811236,6832.939074,25,0.54
431,508,hydroxyethyl cellulose,water,33,0.0,0.23,9.7,0.002232704,1963.0,76.08516732,114.418433,7775.304383,25,0.54
432,509,hydroxyethyl cellulose,water,33,0.0,0.23,9.7,0.002503982,1963.0,87.83346179,113.6770203,7136.368954,25,0.54
433,510,hydroxyethyl cellulose,water,33,0.0,0.23,9.7,0.003054507,1963.0,194.2092898,193.7811724,10603.94462,25,0.54
434,511,hydroxyethyl cellulose,water,33,0.0,0.23,9.7,0.003532004,1963.0,509.0143195,419.9581876,20785.82789,25,0.54
435,512,hydroxyethyl cellulose,water,33,0.0,0.23,9.7,0.00432515,1963.0,1246.349948,788.785651,33940.43098,25,0.54
436,513,hydroxyethyl cellulose,water,33,0.0,0.23,9.7,0.005196144,1963.0,3354.208074,1669.612941,63285.95589,25,0.54
437,514,hydroxyethyl cellulose,water,33,0.0,0.23,9.7,0.006218722,1963.0,9233.790141,3633.167578,121634.6795,25,0.54
438,515,hydroxyethyl cellulose,water,33,0.0,0.23,9.7,0.006947701,1963.0,19291.6778,6565.457409,203595.1651,25,0.54
439,516,xanthan gum,water,34,0.0,0.0,4.4,0.000239895,12335.0,0.943820225,4.187379062,1329.559364,26,1.08
440,517,xanthan gum,water,34,0.0,0.0,4.4,0.000277511,12335.0,1.438202247,5.273187505,1513.980928,26,1.08
441,518,xanthan gum,water,34,0.0,0.0,4.4,0.000352834,12335.0,2.011235955,5.385310452,1309.733736,26,1.08
442,519,xanthan gum,water,34,0.0,0.0,4.4,0.000448013,12335.0,2.640449438,5.172091121,1066.491675,26,1.08
443,520,xanthan gum,water,34,0.0,0.0,4.4,0.000541908,12335.0,3.056179775,4.666661336,843.7011066,26,1.08
444,521,xanthan gum,water,34,0.0,0.0,4.4,0.00073765,12335.0,4.033707865,4.113747289,600.9863313,26,1.08
445,522,xanthan gum,water,34,0.0,0.0,4.4,0.000934181,12335.0,7.853932584,5.879662885,729.601898,26,1.08
446,523,xanthan gum,water,34,0.0,0.0,4.4,0.001135913,12335.0,10.98876404,6.368982768,690.4298421,26,1.08
447,524,xanthan gum,water,34,0.0,0.0,4.4,0.001536103,12335.0,20.93258427,8.172964038,719.1889727,26,1.08
448,525,xanthan gum,water,34,0.0,0.0,4.4,0.001940267,12335.0,34.39325843,9.891306862,740.6468406,26,1.08
449,526,xanthan gum,water,34,0.0,0.0,4.4,0.002356165,12335.0,50.38202247,11.2371914,735.7411429,26,1.08
450,527,xanthan gum,water,34,0.0,0.0,4.4,0.003207233,12335.0,110.2921348,16.42980723,869.2493317,26,1.08
451,528,xanthan gum,water,34,0.0,0.0,4.4,0.004099214,12335.0,231.6966292,25.03329445,1117.839313,26,1.08
452,529,xanthan gum,water,34,0.0,0.0,4.4,0.0049259,12335.0,493.258427,41.90271642,1648.02645,26,1.08
453,530,xanthan gum,water,34,0.0,0.0,4.4,0.006254696,12335.0,965.7752809,60.01831271,2001.35679,26,1.08
454,531,xanthan gum,water,34,0.0,0.0,4.4,0.008525129,12335.0,4735.157303,196.2012883,5281.938478,26,1.08
455,532,xanthan gum,water,34,0.0,0.0,4.4,0.013127917,12335.0,39559.46067,931.5489522,18608.85122,26,1.08
456,533,xanthan gum,water,34,0.0,0.0,4.4,0.017706449,12335.0,151954.0899,2418.771665,39292.55721,26,1.08
457,534,xanthan gum,water,35,0.41,0.0,2.6,5.36e-05,8047.0,0.66986,32.39279978,28974.80117,27,1.08
458,535,xanthan gum,water,35,0.41,0.0,2.6,0.000111123,8047.0,2.16006,40.22361355,21738.21592,27,1.08
459,536,xanthan gum,water,35,0.41,0.0,2.6,0.000222162,8047.0,7.37026,55.42358954,18557.06352,27,1.08
460,537,xanthan gum,water,35,0.41,0.0,2.6,0.000436683,8047.0,40.23113,124.9155021,26217.76457,27,1.08
461,538,xanthan gum,water,35,0.41,0.0,2.6,0.00086366,8047.0,374.61243,476.3988315,62411.20538,27,1.08
462,539,xanthan gum,water,35,0.41,0.0,2.6,0.00129391,8047.0,1793.8734,1343.965327,133152.5997,27,1.08
463,540,xanthan gum,water,35,0.41,0.0,2.6,0.001783534,8047.0,6610.91279,3254.0682,258264.4567,27,1.08
464,541,apple pectin,water,36,0.78,0.43,8.7,0.001221552,2380.0,1.09059,2.978701719,307.0864373,28,0.54
465,542,apple pectin,water,36,0.78,0.43,8.7,0.002429544,2380.0,3.06636,3.405133811,218.2713058,28,0.54
466,543,apple pectin,water,36,0.78,0.43,8.7,0.003641067,2380.0,6.09181,3.983625121,193.0687796,28,0.54
467,544,apple pectin,water,36,0.78,0.43,8.7,0.007270646,2380.0,22.33837,5.908302778,177.553208,28,0.54
468,545,apple pectin,water,36,0.78,0.43,8.7,0.009629738,2380.0,58.11592,10.64060286,263.3232567,28,0.54
469,546,apple pectin,water,36,0.78,0.43,8.7,0.014345741,2380.0,202.08375,21.95941085,412.5802776,28,0.54
470,547,apple pectin,water,36,0.78,0.43,8.7,0.018812095,2380.0,660.92094,50.3689219,784.6901993,28,0.54
471,548,apple pectin,water,36,0.78,0.43,8.7,0.023563692,2380.0,1991.94217,113.0501952,1507.34649,28,0.54
472,549,apple pectin,water,36,0.78,0.43,8.7,0.027802478,2380.0,5289.2371,241.7441606,2875.074263,28,0.54
473,550,apple pectin,water,37,0.75,0.42,8.3,0.001134073,2400.0,0.99277,2.963598226,321.6291341,29,0.54
474,551,apple pectin,water,37,0.75,0.42,8.3,0.002251048,2400.0,2.59338,3.155875741,213.2482148,29,0.54
475,552,apple pectin,water,37,0.75,0.42,8.3,0.003400573,2400.0,5.11023,3.623947949,184.1301899,29,0.54
476,553,apple pectin,water,37,0.75,0.42,8.3,0.004715211,2400.0,9.78573,4.524156024,183.3917201,29,0.54
477,554,apple pectin,water,37,0.75,0.42,8.3,0.006844758,2400.0,27.51397,7.809854385,244.6954093,29,0.54
478,555,apple pectin,water,37,0.75,0.42,8.3,0.008816208,2400.0,57.17378,11.65218458,306.4940223,29,0.54
479,556,apple pectin,water,37,0.75,0.42,8.3,0.013344885,2400.0,245.87228,29.12558922,575.2659324,29,0.54
480,557,apple pectin,water,37,0.75,0.42,8.3,0.017851885,2400.0,797.58797,64.5563512,1042.795605,29,0.54
481,558,apple pectin,water,37,0.75,0.42,8.3,0.022450272,2400.0,2619.21564,157.0532454,2165.293636,29,0.54
482,559,apple pectin,water,37,0.75,0.42,8.3,0.026647609,2400.0,6382.9599,305.8212215,3745.367,29,0.54
483,560,cellulose tris(phenyl carbamate),tetrahydrofuran,38,0.46,0.0,3.4,0.01110311,29.0,1.55,19.33090698,433.5552159,30,0.54
484,561,cellulose tris(phenyl carbamate),tetrahydrofuran,38,0.46,0.0,3.4,0.016571615,29.0,3.060869565,22.60066016,384.3413889,30,0.54
485,562,cellulose tris(phenyl carbamate),tetrahydrofuran,38,0.46,0.0,3.4,0.02339447,29.0,5.85,27.50593678,368.5797293,30,0.54
486,563,cellulose tris(phenyl carbamate),tetrahydrofuran,38,0.46,0.0,3.4,0.006832001,67.0,1.995652174,20.34095816,638.1374085,30,0.54
487,564,cellulose tris(phenyl carbamate),tetrahydrofuran,38,0.46,0.0,3.4,0.011219961,67.0,4.286956522,22.82662071,508.2666117,30,0.54
488,565,cellulose tris(phenyl carbamate),tetrahydrofuran,38,0.46,0.0,3.4,0.016223037,67.0,8.973913043,29.48940492,508.9120531,30,0.54
489,566,cellulose tris(phenyl carbamate),tetrahydrofuran,38,0.46,0.0,3.4,0.022186208,67.0,19.21086957,41.90684279,582.5135877,30,0.54
490,567,cellulose tris(phenyl carbamate),tetrahydrofuran,38,0.46,0.0,3.4,0.003741812,112.0,1.506521739,20.20001393,960.7125264,30,0.54
491,568,cellulose tris(phenyl carbamate),tetrahydrofuran,38,0.46,0.0,3.4,0.006961596,112.0,3.747826087,22.29671932,690.4683474,30,0.54
492,569,cellulose tris(phenyl carbamate),tetrahydrofuran,38,0.46,0.0,3.4,0.011371458,112.0,9.42826087,29.50915848,651.0004136,30,0.54
493,570,cellulose tris(phenyl carbamate),tetrahydrofuran,38,0.46,0.0,3.4,0.016659278,112.0,23.71521739,45.02816516,762.9511577,30,0.54
494,571,cellulose tris(phenyl carbamate),tetrahydrofuran,38,0.46,0.0,3.4,0.02333248,112.0,58.35869565,71.29587173,957.1185854,30,0.54
495,572,cellulose tris(phenyl carbamate),tetrahydrofuran,38,0.46,0.0,3.4,0.002195805,150.0,1.095652174,22.03792763,1514.934676,30,0.54
496,573,cellulose tris(phenyl carbamate),tetrahydrofuran,38,0.46,0.0,3.4,0.003701656,150.0,2.189130435,22.22839237,1065.094805,30,0.54
497,574,cellulose tris(phenyl carbamate),tetrahydrofuran,38,0.46,0.0,3.4,0.005599941,150.0,4.054347826,23.94603455,861.9118321,30,0.54
498,575,cellulose tris(phenyl carbamate),tetrahydrofuran,38,0.46,0.0,3.4,0.008768617,150.0,9.760869565,32.05500205,846.3208649,30,0.54
499,576,cellulose tris(phenyl carbamate),tetrahydrofuran,38,0.46,0.0,3.4,0.01215085,150.0,19.39130435,41.5503905,875.5933297,30,0.54
500,577,cellulose tris(phenyl carbamate),tetrahydrofuran,38,0.46,0.0,3.4,0.01600948,150.0,36.96086957,55.20043628,961.3830686,30,0.54
501,578,cellulose tris(phenyl carbamate),tetrahydrofuran,38,0.46,0.0,3.4,0.020652978,150.0,73.22826087,78.36236058,1144.5166,30,0.54
502,579,cellulose tris(phenyl carbamate),tetrahydrofuran,38,0.46,0.0,3.4,0.026221889,150.0,158.4282609,124.0374837,1536.078627,30,0.54
503,580,cellulose tris(phenyl carbamate),tetrahydrofuran,38,0.46,0.0,3.4,0.001719408,289.0,1.517391304,21.81793768,1775.995504,30,0.54
504,581,cellulose tris(phenyl carbamate),tetrahydrofuran,38,0.46,0.0,3.4,0.003586664,289.0,4.57826087,25.14602388,1231.462822,30,0.54
505,582,cellulose tris(phenyl carbamate),tetrahydrofuran,38,0.46,0.0,3.4,0.00688676,289.0,15.30652174,35.79332436,1116.731517,30,0.54
506,583,cellulose tris(phenyl carbamate),tetrahydrofuran,38,0.46,0.0,3.4,0.010725311,289.0,45.62826087,59.74940623,1372.512425,30,0.54
507,584,cellulose tris(phenyl carbamate),tetrahydrofuran,38,0.46,0.0,3.4,0.017017032,289.0,226.973913,162.4333504,2712.129803,30,0.54
508,585,cellulose tris(phenyl carbamate),tetrahydrofuran,38,0.46,0.0,3.4,0.023834431,289.0,619.5608696,285.2749513,3773.779848,30,0.54
509,586,cellulose tris(phenyl carbamate),tetrahydrofuran,38,0.46,0.0,3.4,0.001295945,447.0,1.802173913,24.25638769,2400.579178,30,0.54
510,587,cellulose tris(phenyl carbamate),tetrahydrofuran,38,0.46,0.0,3.4,0.002809097,447.0,6.293478261,30.77198758,1784.225498,30,0.54
511,588,cellulose tris(phenyl carbamate),tetrahydrofuran,38,0.46,0.0,3.4,0.005227585,447.0,22.73913043,49.31547384,1861.504641,30,0.54
512,589,cellulose tris(phenyl carbamate),tetrahydrofuran,38,0.46,0.0,3.4,0.007927166,447.0,59.97391304,75.42242193,2135.103621,30,0.54
513,590,cellulose tris(phenyl carbamate),tetrahydrofuran,38,0.46,0.0,3.4,0.011926342,447.0,250.5347826,184.595522,3940.451512,30,0.54
514,591,cellulose tris(phenyl carbamate),tetrahydrofuran,38,0.46,0.0,3.4,0.017062663,447.0,878.473913,405.0383992,6750.372203,30,0.54
515,592,cellulose tris(phenyl carbamate),tetrahydrofuran,38,0.46,0.0,3.4,0.024409392,447.0,2861.75,825.7559374,10745.09463,30,0.54
516,593,cellulose tris(phenyl carbamate),tetrahydrofuran,38,0.46,0.0,3.4,0.000562184,866.0,0.976086957,20.23281801,3566.265359,30,0.54
517,594,cellulose tris(phenyl carbamate),tetrahydrofuran,38,0.46,0.0,3.4,0.001358004,866.0,3.480434783,22.74379468,2179.282392,30,0.54
518,595,cellulose tris(phenyl carbamate),tetrahydrofuran,38,0.46,0.0,3.4,0.002794495,866.0,13.32391304,33.85702521,1970.185978,30,0.54
519,596,cellulose tris(phenyl carbamate),tetrahydrofuran,38,0.46,0.0,3.4,0.005130846,866.0,64.49347826,73.98313855,2828.915326,30,0.54
520,597,cellulose tris(phenyl carbamate),tetrahydrofuran,38,0.46,0.0,3.4,0.007969147,866.0,297.1086957,191.5316786,5402.239013,30,0.54
521,598,cellulose tris(phenyl carbamate),tetrahydrofuran,38,0.46,0.0,3.4,0.012085141,866.0,1355.906522,506.8198116,10720.33641,30,0.54
522,599,cellulose tris(phenyl carbamate),tetrahydrofuran,38,0.46,0.0,3.4,0.017153927,866.0,5140.880435,1214.960266,20174.02228,30,0.54
523,600,cellulose tris(phenyl carbamate),tetrahydrofuran,38,0.46,0.0,3.4,0.022843307,866.0,20465.83478,3324.549524,45289.09255,30,0.54
524,601,poly(ethylene oxide),1-butyl-3-methylimidazolium bis(trifluoromethylsulfonyl)imide,39,1.19,0.0,3.5,0.000851,22318.0,1.10044,0.514431912,68.08508356,31,0.338
525,602,poly(ethylene oxide),1-butyl-3-methylimidazolium bis(trifluoromethylsulfonyl)imide,39,1.19,0.0,3.5,0.00138,22318.0,2.04097,0.506751577,48.02011271,31,0.338
526,603,poly(ethylene oxide),1-butyl-3-methylimidazolium bis(trifluoromethylsulfonyl)imide,39,1.19,0.0,3.5,0.0017,22318.0,2.77954,0.525272315,43.09429818,31,0.338
527,604,poly(ethylene oxide),1-butyl-3-methylimidazolium bis(trifluoromethylsulfonyl)imide,39,1.19,0.0,3.5,0.00218,22318.0,3.90827,0.533365567,36.84820176,31,0.338
528,605,poly(ethylene oxide),1-butyl-3-methylimidazolium bis(trifluoromethylsulfonyl)imide,39,1.19,0.0,3.5,0.00318,22318.0,7.19736,0.59922842,31.89067508,31,0.338
529,606,poly(ethylene oxide),1-butyl-3-methylimidazolium bis(trifluoromethylsulfonyl)imide,39,1.19,0.0,3.5,0.00424,22318.0,14.744,0.842368506,36.74754546,31,0.338
530,607,poly(ethylene oxide),1-butyl-3-methylimidazolium bis(trifluoromethylsulfonyl)imide,39,1.19,0.0,3.5,0.0053,22318.0,25.92747,1.106117779,41.35739044,31,0.338
531,608,poly(ethylene oxide),1-butyl-3-methylimidazolium bis(trifluoromethylsulfonyl)imide,39,1.19,0.0,3.5,0.00849,22318.0,95.75022,2.204643214,59.52085029,31,0.338
532,609,poly(ethylene oxide),1-butyl-3-methylimidazolium bis(trifluoromethylsulfonyl)imide,39,1.19,0.0,3.5,0.01061,22318.0,222.09797,3.819719603,88.40127891,31,0.338
533,610,poly(ethylene oxide),1-butyl-3-methylimidazolium bis(trifluoromethylsulfonyl)imide,39,1.19,0.0,3.5,0.01273,22318.0,341.27264,4.624207285,94.36031707,31,0.338
534,611,poly(ethylene oxide),1-butyl-3-methylimidazolium bis(trifluoromethylsulfonyl)imide,39,1.19,0.0,3.5,0.01594,22318.0,983.00471,9.923487075,173.3499383,31,0.338
535,612,poly(ethylene oxide),1-butyl-3-methylimidazolium bis(trifluoromethylsulfonyl)imide,39,1.19,0.0,3.5,0.02181,22318.0,3708.3947,24.83505623,349.3166989,31,0.338
536,613,poly(ethylene oxide),1-butyl-3-methylimidazolium bis(trifluoromethylsulfonyl)imide,39,1.19,0.0,3.5,0.03182,22318.0,26694.54461,109.039479,1181.318194,31,0.338
537,614,poly(ethylene oxide),1-butyl-3-methylimidazolium bis(trifluoromethylsulfonyl)imide,40,1.12,0.0,3.5,0.000851,22318.0,1.37625,0.643367124,85.149664,31,0.338
538,615,poly(ethylene oxide),1-butyl-3-methylimidazolium bis(trifluoromethylsulfonyl)imide,40,1.12,0.0,3.5,0.00138,22318.0,2.57071,0.638280498,60.4838797,31,0.338
539,616,poly(ethylene oxide),1-butyl-3-methylimidazolium bis(trifluoromethylsulfonyl)imide,40,1.12,0.0,3.5,0.0017,22318.0,3.75859,0.710291369,58.27359858,31,0.338
540,617,poly(ethylene oxide),1-butyl-3-methylimidazolium bis(trifluoromethylsulfonyl)imide,40,1.12,0.0,3.5,0.00217,22318.0,5.39868,0.741210498,51.37038789,31,0.338
541,618,poly(ethylene oxide),1-butyl-3-methylimidazolium bis(trifluoromethylsulfonyl)imide,40,1.12,0.0,3.5,0.00318,22318.0,10.48584,0.873016403,46.46155206,31,0.338
542,619,poly(ethylene oxide),1-butyl-3-methylimidazolium bis(trifluoromethylsulfonyl)imide,40,1.12,0.0,3.5,0.00423,22318.0,18.63689,1.068076856,46.66996056,31,0.338
543,620,poly(ethylene oxide),1-butyl-3-methylimidazolium bis(trifluoromethylsulfonyl)imide,40,1.12,0.0,3.5,0.00528,22318.0,35.30987,1.513862728,56.75093228,31,0.338
544,621,poly(ethylene oxide),1-butyl-3-methylimidazolium bis(trifluoromethylsulfonyl)imide,40,1.12,0.0,3.5,0.00846,22318.0,136.55859,3.158855557,85.49151723,31,0.338
545,622,poly(ethylene oxide),1-butyl-3-methylimidazolium bis(trifluoromethylsulfonyl)imide,40,1.12,0.0,3.5,0.01058,22318.0,346.15343,5.975374232,138.561326,31,0.338
546,623,poly(ethylene oxide),1-butyl-3-methylimidazolium bis(trifluoromethylsulfonyl)imide,40,1.12,0.0,3.5,0.01267,22318.0,545.27811,7.434289556,152.1982155,31,0.338
547,624,poly(ethylene oxide),1-butyl-3-methylimidazolium bis(trifluoromethylsulfonyl)imide,40,1.12,0.0,3.5,0.01583,22318.0,1343.48657,13.68605968,240.2239072,31,0.338
548,625,poly(ethylene oxide),1-butyl-3-methylimidazolium bis(trifluoromethylsulfonyl)imide,40,1.12,0.0,3.5,0.02115,22318.0,5421.97782,37.80111365,543.1023975,31,0.338
549,626,poly(ethylene oxide),1-butyl-3-methylimidazolium bis(trifluoromethylsulfonyl)imide,40,1.12,0.0,3.5,0.03166,22318.0,33149.1084,136.3008716,1481.81763,31,0.338
550,627,poly(ethylene oxide),1-butyl-3-methylimidazolium hexafluorophosphate,41,1.43,0.65,11.5,0.0032,9000.0,1.52436,0.31214439,16.54036458,32,0.338
551,628,poly(ethylene oxide),1-butyl-3-methylimidazolium hexafluorophosphate,41,1.43,0.65,11.5,0.0043,9000.0,2.52838,0.351685299,15.19367826,32,0.338
552,629,poly(ethylene oxide),1-butyl-3-methylimidazolium hexafluorophosphate,41,1.43,0.65,11.5,0.0054,9000.0,3.49711,0.361025417,13.32536961,32,0.338
553,630,poly(ethylene oxide),1-butyl-3-methylimidazolium hexafluorophosphate,41,1.43,0.65,11.5,0.00848,9000.0,8.02285,0.458785746,12.39636795,32,0.338
554,631,poly(ethylene oxide),1-butyl-3-methylimidazolium hexafluorophosphate,41,1.43,0.65,11.5,0.01062,9000.0,13.1355,0.559513736,12.94061945,32,0.338
555,632,poly(ethylene oxide),1-butyl-3-methylimidazolium hexafluorophosphate,41,1.43,0.65,11.5,0.01264,9000.0,20.68525,0.701523968,14.38547202,32,0.338
556,633,poly(ethylene oxide),1-butyl-3-methylimidazolium hexafluorophosphate,41,1.43,0.65,11.5,0.00169,22318.0,1.26662,0.241219055,19.87090554,32,0.338
557,634,poly(ethylene oxide),1-butyl-3-methylimidazolium hexafluorophosphate,41,1.43,0.65,11.5,0.00216,22318.0,1.83566,0.253554809,17.62907271,32,0.338
558,635,poly(ethylene oxide),1-butyl-3-methylimidazolium hexafluorophosphate,41,1.43,0.65,11.5,0.00317,22318.0,3.22145,0.26931526,14.36407279,32,0.338
559,636,poly(ethylene oxide),1-butyl-3-methylimidazolium hexafluorophosphate,41,1.43,0.65,11.5,0.0042,22318.0,5.00872,0.289735512,12.72251291,32,0.338
560,637,poly(ethylene oxide),1-butyl-3-methylimidazolium hexafluorophosphate,41,1.43,0.65,11.5,0.00841,22318.0,24.45702,0.5701431,15.49374036,32,0.338
561,638,poly(ethylene oxide),1-butyl-3-methylimidazolium hexafluorophosphate,41,1.43,0.65,11.5,0.01007,22318.0,39.38635,0.72531429,17.40329659,32,0.338
562,639,poly(ethylene oxide),1-butyl-3-methylimidazolium hexafluorophosphate,41,1.43,0.65,11.5,0.01262,22318.0,86.01917,1.178865828,24.20032869,32,0.338
563,640,poly(ethylene oxide),1-butyl-3-methylimidazolium hexafluorophosphate,41,1.43,0.65,11.5,0.01575,22318.0,161.32108,1.654307615,29.1390059,32,0.338
564,641,poly(ethylene oxide),1-butyl-3-methylimidazolium hexafluorophosphate,41,1.43,0.65,11.5,0.02094,22318.0,1064.09063,7.516191762,108.7351583,32,0.338
565,642,poly(ethylene oxide),1-butyl-3-methylimidazolium hexafluorophosphate,41,1.43,0.65,11.5,0.03133,22318.0,5552.53473,23.14590877,253.4633792,32,0.338
566,643,poly(ethylene oxide),1-butyl-3-methylimidazolium hexafluorophosphate,42,1.44,0.65,11.5,0.0017,22318.0,1.22287,0.231095705,18.95951287,32,0.338
567,644,poly(ethylene oxide),1-butyl-3-methylimidazolium hexafluorophosphate,42,1.44,0.65,11.5,0.00217,22318.0,1.82137,0.250064565,17.33099265,32,0.338
568,645,poly(ethylene oxide),1-butyl-3-methylimidazolium hexafluorophosphate,42,1.44,0.65,11.5,0.00318,22318.0,3.20889,0.267161582,14.21822284,32,0.338
569,646,poly(ethylene oxide),1-butyl-3-methylimidazolium hexafluorophosphate,42,1.44,0.65,11.5,0.00423,22318.0,5.14755,0.295005176,12.89034573,32,0.338
570,647,poly(ethylene oxide),1-butyl-3-methylimidazolium hexafluorophosphate,42,1.44,0.65,11.5,0.00529,22318.0,7.91021,0.338300627,12.66547249,32,0.338
571,648,poly(ethylene oxide),1-butyl-3-methylimidazolium hexafluorophosphate,42,1.44,0.65,11.5,0.00846,22318.0,23.70465,0.548332883,14.84012462,32,0.338
572,649,poly(ethylene oxide),1-butyl-3-methylimidazolium hexafluorophosphate,42,1.44,0.65,11.5,0.01058,22318.0,47.50788,0.820091143,19.0168702,32,0.338
573,650,poly(ethylene oxide),1-butyl-3-methylimidazolium hexafluorophosphate,42,1.44,0.65,11.5,0.01589,22318.0,224.83926,2.279117662,39.89964941,32,0.338
574,651,poly(ethylene oxide),1-butyl-3-methylimidazolium hexafluorophosphate,42,1.44,0.65,11.5,0.02094,22318.0,825.51038,5.830982947,84.3555984,32,0.338
575,652,poly(ethylene oxide),1-butyl-3-methylimidazolium hexafluorophosphate,42,1.44,0.65,11.5,0.03174,22318.0,5956.94702,24.41270752,264.9443238,32,0.338
576,653,poly(ethylene oxide),1-butyl-3-methylimidazolium tetrafluoroborate,43,1.53,0.8,7.6,0.00175,22318.0,1.06389,0.193566588,15.56558173,33,0.338
577,654,poly(ethylene oxide),1-butyl-3-methylimidazolium tetrafluoroborate,43,1.53,0.8,7.6,0.00212,22318.0,1.33391,0.188812893,13.29840433,33,0.338
578,655,poly(ethylene oxide),1-butyl-3-methylimidazolium tetrafluoroborate,43,1.53,0.8,7.6,0.00319,22318.0,2.09691,0.173865815,9.233006716,33,0.338
579,656,poly(ethylene oxide),1-butyl-3-methylimidazolium tetrafluoroborate,43,1.53,0.8,7.6,0.00419,22318.0,3.22264,0.187000096,8.22485924,33,0.338
580,657,poly(ethylene oxide),1-butyl-3-methylimidazolium tetrafluoroborate,43,1.53,0.8,7.6,0.00532,22318.0,4.52432,0.192067329,7.162667261,33,0.338
581,658,poly(ethylene oxide),1-butyl-3-methylimidazolium tetrafluoroborate,43,1.53,0.8,7.6,0.00851,22318.0,14.01813,0.321774106,8.67312668,33,0.338
582,659,poly(ethylene oxide),1-butyl-3-methylimidazolium tetrafluoroborate,43,1.53,0.8,7.6,0.01066,22318.0,36.65697,0.626571906,14.4539611,33,0.338
583,660,poly(ethylene oxide),1-butyl-3-methylimidazolium tetrafluoroborate,43,1.53,0.8,7.6,0.01279,22318.0,61.67081,0.830505504,16.89208626,33,0.338
584,661,poly(ethylene oxide),1-butyl-3-methylimidazolium tetrafluoroborate,43,1.53,0.8,7.6,0.01589,22318.0,274.39769,2.781474293,48.69421661,33,0.338
585,662,poly(ethylene oxide),water,44,1.11,0.0,3.9,0.00065,22318.0,1.05193,0.699698501,111.5590621,34,0.338
586,663,poly(ethylene oxide),water,44,1.11,0.0,3.9,0.000872,22318.0,1.42756,0.646396017,84.12132942,34,0.338
587,664,poly(ethylene oxide),water,44,1.11,0.0,3.9,0.00109,22318.0,1.91553,0.64766092,72.24049097,34,0.338
588,665,poly(ethylene oxide),water,44,1.11,0.0,3.9,0.00131,22318.0,2.45663,0.652964527,64.14190977,34,0.338
589,666,poly(ethylene oxide),water,44,1.11,0.0,3.9,0.00168,22318.0,3.4489,0.661941276,54.75285448,34,0.338
590,667,poly(ethylene oxide),water,44,1.11,0.0,3.9,0.00227,22318.0,5.67258,0.734217102,49.32574368,34,0.338
591,668,poly(ethylene oxide),water,44,1.11,0.0,3.9,0.00318,22318.0,10.32959,0.860007544,45.76922627,34,0.338
592,669,poly(ethylene oxide),water,44,1.11,0.0,3.9,0.00426,22318.0,19.45897,1.104921927,48.04468796,34,0.338
593,670,poly(ethylene oxide),water,44,1.11,0.0,3.9,0.00536,22318.0,32.00517,1.345433574,49.9154839,34,0.338
594,671,poly(ethylene oxide),water,44,1.11,0.0,3.9,0.00851,22318.0,113.57784,2.60708154,70.27149801,34,0.338
595,672,poly(ethylene oxide),water,44,1.11,0.0,3.9,0.0108,22318.0,303.79651,5.104817063,116.7024561,34,0.338
596,673,poly(ethylene oxide),water,44,1.11,0.0,3.9,0.01274,22318.0,585.38588,7.923767012,161.6025143,34,0.338
597,674,poly(ethylene oxide),water,44,1.11,0.0,3.9,0.02111,22318.0,5748.29404,40.17555923,577.9725803,34,0.338
598,675,poly(ethylene oxide),water,44,1.11,0.0,3.9,0.0261,22318.0,17610.21272,93.23294391,1158.319357,34,0.338
599,676,cellulose,1-allyl-3-methylimidazolium formate,45,0.0,0.44,6.1,0.00309,741.0,1.07037,2.786829382,151.2860074,35,0.54
600,677,cellulose,1-allyl-3-methylimidazolium formate,45,0.0,0.44,6.1,0.00434,741.0,2.05663,3.432644976,147.3528362,35,0.54
601,678,cellulose,1-allyl-3-methylimidazolium formate,45,0.0,0.44,6.1,0.00621,741.0,3.58352,3.74209824,125.4031438,35,0.54
602,679,cellulose,1-allyl-3-methylimidazolium formate,45,0.0,0.44,6.1,0.00939,741.0,9.36267,5.690632975,143.3013639,35,0.54
603,680,cellulose,1-allyl-3-methylimidazolium formate,45,0.0,0.44,6.1,0.01254,741.0,20.11661,8.372900659,172.640035,35,0.54
604,681,cellulose,1-allyl-3-methylimidazolium formate,45,0.0,0.44,6.1,0.01898,741.0,91.26025,22.08017142,341.8779019,35,0.54
605,682,cellulose,1-allyl-3-methylimidazolium formate,45,0.0,0.44,6.1,0.02558,741.0,365.09656,59.77083866,752.9886894,35,0.54
606,683,cellulose,1-allyl-3-methylimidazolium formate,45,0.0,0.44,6.1,0.03239,741.0,1230.88079,147.9522847,1583.346221,35,0.54
607,684,cellulose,1-allyl-3-methylimidazolium formate,45,0.0,0.44,6.1,0.04617,741.0,4788.59982,361.9181776,3031.590851,35,0.54
608,685,cellulose,1-allyl-3-methylimidazolium formate,45,0.0,0.44,6.1,0.06835,741.0,39748.69786,1797.695208,11482.2675,35,0.54
609,686,cellulose,1-allyl-3-methylimidazolium chloride,46,0.4,0.0,3.0,0.00131,220.0,1.43333,38.64814203,3796.478273,36,0.54
610,687,cellulose,1-allyl-3-methylimidazolium chloride,46,0.4,0.0,3.0,0.00193,220.0,2.26707,36.81100788,2766.480613,36,0.54
611,688,cellulose,1-allyl-3-methylimidazolium chloride,46,0.4,0.0,3.0,0.00255,220.0,2.91223,32.838545,2035.741498,36,0.54
612,689,cellulose,1-allyl-3-methylimidazolium chloride,46,0.4,0.0,3.0,0.00316,220.0,4.16332,35.45504154,1895.147194,36,0.54
613,690,cellulose,1-allyl-3-methylimidazolium chloride,46,0.4,0.0,3.0,0.00378,220.0,6.9984,47.14095019,2226.345083,36,0.54
614,691,cellulose,1-allyl-3-methylimidazolium chloride,46,0.4,0.0,3.0,0.00499,220.0,11.46125,53.67433914,2092.224164,36,0.54
615,692,cellulose,1-allyl-3-methylimidazolium chloride,46,0.4,0.0,3.0,0.0062,220.0,25.06627,88.35003094,2964.037224,36,0.54
616,693,cellulose,1-allyl-3-methylimidazolium chloride,46,0.4,0.0,3.0,0.0092,220.0,54.15249,113.8662266,2908.172044,36,0.54
617,694,cellulose,1-allyl-3-methylimidazolium chloride,46,0.4,0.0,3.0,0.01214,220.0,236.89622,346.4995015,7306.309693,36,0.54
618,695,cellulose,1-allyl-3-methylimidazolium chloride,46,0.4,0.0,3.0,0.01811,220.0,1424.85734,1234.696325,19747.48545,36,0.54
619,696,cellulose,1-ethyl-3-methylimidazolium methylphosphonate,47,0.45,0.0,3.6,0.00071,741.0,1.2547,22.39294874,3358.961241,37,0.54
620,697,cellulose,1-ethyl-3-methylimidazolium methylphosphonate,47,0.45,0.0,3.6,0.00143,741.0,3.27567,23.38105401,2161.771865,37,0.54
621,698,cellulose,1-ethyl-3-methylimidazolium methylphosphonate,47,0.45,0.0,3.6,0.00214,741.0,7.30343,30.75611477,2152.192514,37,0.54
622,699,cellulose,1-ethyl-3-methylimidazolium methylphosphonate,47,0.45,0.0,3.6,0.00285,741.0,9.76071,28.2499769,1621.711071,37,0.54
623,700,cellulose,1-ethyl-3-methylimidazolium methylphosphonate,47,0.45,0.0,3.6,0.00357,741.0,21.03247,45.33002133,2227.079078,37,0.54
624,701,cellulose,1-ethyl-3-methylimidazolium methylphosphonate,47,0.45,0.0,3.6,0.0057,741.0,43.42864,50.73347351,1803.882768,37,0.54
625,702,cellulose,1-ethyl-3-methylimidazolium methylphosphonate,47,0.45,0.0,3.6,0.00714,741.0,147.69915,128.485856,3909.879424,37,0.54
626,703,cellulose,1-ethyl-3-methylimidazolium methylphosphonate,47,0.45,0.0,3.6,0.01448,741.0,2986.95647,1029.86827,19225.31932,37,0.54
627,704,cellulose,1-ethyl-3-methylimidazolium methylphosphonate,47,0.45,0.0,3.6,0.02191,741.0,22746.24898,4560.638419,63945.03443,37,0.54
628,705,cellulose,1-ethyl-3-methylimidazolium acetate,48,0.0,0.45,6.1,0.0033,741.0,1.02231,2.44220887,126.6883037,38,0.54
629,706,cellulose,1-ethyl-3-methylimidazolium acetate,48,0.0,0.45,6.1,0.00395,741.0,1.45903,2.754617699,126.1978112,38,0.54
630,707,cellulose,1-ethyl-3-methylimidazolium acetate,48,0.0,0.45,6.1,0.00461,741.0,2.1654,3.339665779,137.5048681,38,0.54
631,708,cellulose,1-ethyl-3-methylimidazolium acetate,48,0.0,0.45,6.1,0.00529,741.0,2.41783,3.114423134,116.5993716,38,0.54
632,709,cellulose,1-ethyl-3-methylimidazolium acetate,48,0.0,0.45,6.1,0.00596,741.0,3.5377,3.89837963,134.4034059,38,0.54
633,710,cellulose,1-ethyl-3-methylimidazolium acetate,48,0.0,0.45,6.1,0.00662,741.0,3.86671,3.713671734,119.0713876,38,0.54
634,711,cellulose,1-ethyl-3-methylimidazolium acetate,48,0.0,0.45,6.1,0.00999,741.0,10.10275,5.662277869,136.6124946,38,0.54
635,712,cellulose,1-ethyl-3-methylimidazolium acetate,48,0.0,0.45,6.1,0.0134,741.0,18.69354,7.133568791,140.4959311,38,0.54
636,713,cellulose,1-ethyl-3-methylimidazolium acetate,48,0.0,0.45,6.1,0.02032,741.0,126.25652,27.93798996,412.6560336,38,0.54
637,714,cellulose,1-ethyl-3-methylimidazolium acetate,48,0.0,0.45,6.1,0.02741,741.0,493.0779,73.74269596,885.684937,38,0.54
638,715,cellulose,1-ethyl-3-methylimidazolium acetate,48,0.0,0.45,6.1,0.03458,741.0,1221.35455,134.7585358,1378.394618,38,0.54
639,716,cellulose,1-ethyl-3-methylimidazolium acetate,48,0.0,0.45,6.1,0.04186,741.0,2038.42251,175.1474085,1569.920103,38,0.54
640,717,cellulose,1-ethyl-3-methylimidazolium acetate,48,0.0,0.45,6.1,0.04934,741.0,4769.8364,330.4894487,2644.155459,38,0.54
641,718,cellulose,1-ethyl-3-methylimidazolium acetate,48,0.0,0.45,6.1,0.05711,741.0,13333.7772,762.9131322,5517.097585,38,0.54
642,719,cellulose,1-ethyl-3-methylimidazolium acetate,48,0.0,0.45,6.1,0.06509,741.0,20432.91068,985.1533075,6508.538609,38,0.54
643,720,cellulose,1-ethyl-3-methylimidazolium acetate,48,0.0,0.45,6.1,0.07295,741.0,39316.51678,1632.839929,9970.254275,38,0.54
644,721,cellulose SSP,1-ethyl-3-methylimidazolium acetate,49,0.8,0.0,3.2,0.00329,1000.0,1.31685,2.340345075,121.6590756,39,0.54
645,722,cellulose SSP,1-ethyl-3-methylimidazolium acetate,49,0.8,0.0,3.2,0.00462,1000.0,2.15273,2.453244896,100.8568992,39,0.54
646,723,cellulose SSP,1-ethyl-3-methylimidazolium acetate,49,0.8,0.0,3.2,0.00662,1000.0,4.54948,3.237739314,103.8115753,39,0.54
647,724,cellulose SSP,1-ethyl-3-methylimidazolium acetate,49,0.8,0.0,3.2,0.01339,1000.0,13.71061,3.880741018,76.47079821,39,0.54
648,725,cellulose SSP,1-ethyl-3-methylimidazolium acetate,49,0.8,0.0,3.2,0.02032,1000.0,37.54165,6.155635658,90.92136544,39,0.54
649,726,cellulose SSP,1-ethyl-3-methylimidazolium acetate,49,0.8,0.0,3.2,0.03467,1000.0,305.81966,24.91842463,254.42379,39,0.54
650,727,cellulose SSP,1-ethyl-3-methylimidazolium acetate,50,0.9,0.0,3.2,0.00442,1000.0,1.15787,1.398195262,59.26731639,39,0.54
651,728,cellulose SSP,1-ethyl-3-methylimidazolium acetate,50,0.9,0.0,3.2,0.00633,1000.0,2.10176,1.586086824,52.45364859,39,0.54
652,729,cellulose SSP,1-ethyl-3-methylimidazolium acetate,50,0.9,0.0,3.2,0.01281,1000.0,6.17282,1.85145665,37.61710364,39,0.54
653,730,cellulose SSP,1-ethyl-3-methylimidazolium acetate,50,0.9,0.0,3.2,0.01942,1000.0,14.89275,2.591113184,39.48902837,39,0.54
654,731,cellulose SSP,1-ethyl-3-methylimidazolium acetate,50,0.9,0.0,3.2,0.0331,1000.0,78.54657,6.800254066,71.69208934,39,0.54
655,732,cellulose,1-butyl-3-methylimidazolium chloride,51,0.59,0.0,3.6,0.00126,741.0,1.1613,9.782564717,987.1544959,40,0.54
656,733,cellulose,1-butyl-3-methylimidazolium chloride,51,0.59,0.0,3.6,0.00191,741.0,1.76286,8.615023466,652.1280502,40,0.54
657,734,cellulose,1-butyl-3-methylimidazolium chloride,51,0.59,0.0,3.6,0.00318,741.0,3.09635,7.764371166,413.2164458,40,0.54
658,735,cellulose,1-butyl-3-methylimidazolium chloride,51,0.59,0.0,3.6,0.00642,741.0,8.18912,8.187241044,268.1321997,40,0.54
659,736,cellulose,1-butyl-3-methylimidazolium chloride,51,0.59,0.0,3.6,0.00971,741.0,32.61206,18.97098272,466.7900228,40,0.54
660,737,cellulose,1-butyl-3-methylimidazolium chloride,51,0.59,0.0,3.6,0.01292,741.0,42.43993,16.98736176,343.1084577,40,0.54
661,738,cellulose,1-butyl-3-methylimidazolium chloride,51,0.59,0.0,3.6,0.01624,741.0,153.34768,45.501309,784.6698255,40,0.54
662,739,cellulose,1-butyl-3-methylimidazolium chloride,51,0.59,0.0,3.6,0.01963,741.0,547.39385,126.7299371,1917.083841,40,0.54
663,740,cellulose,1-butyl-3-methylimidazolium chloride,51,0.59,0.0,3.6,0.02644,741.0,1430.23324,224.2288411,2760.995874,40,0.54
664,741,cellulose,1-butyl-3-methylimidazolium chloride,51,0.59,0.0,3.6,0.03338,741.0,3907.26814,451.5070342,4732.409783,40,0.54
665,742,cellulose,1-butyl-3-methylimidazolium chloride,51,0.59,0.0,3.6,0.04048,741.0,10545.31919,946.7278553,8684.813846,40,0.54
666,743,cellulose,1-butyl-3-methylimidazolium chloride,51,0.59,0.0,3.6,0.05519,741.0,36001.70346,2154.192112,15950.8582,40,0.54
667,744,cellulose,1-butyl-3-methylimidazolium acetate,52,0.58,0.34,8.2,0.00123,780.0,1.08486,8.959913504,919.3245779,41,0.54
668,745,cellulose,1-butyl-3-methylimidazolium acetate,52,0.58,0.34,8.2,0.00184,780.0,1.70452,8.30976768,645.4637439,41,0.54
669,746,cellulose,1-butyl-3-methylimidazolium acetate,52,0.58,0.34,8.2,0.00307,780.0,4.27473,10.66350513,581.4834191,41,0.54
670,747,cellulose,1-butyl-3-methylimidazolium acetate,52,0.58,0.34,8.2,0.00461,780.0,11.16728,16.36198103,673.6758081,41,0.54
671,748,cellulose,1-butyl-3-methylimidazolium acetate,52,0.58,0.34,8.2,0.00615,780.0,20.51099,20.60793799,695.2512665,41,0.54
672,749,cellulose,1-butyl-3-methylimidazolium acetate,52,0.58,0.34,8.2,0.00922,780.0,67.18071,39.72965097,1013.183584,41,0.54
673,750,cellulose,1-butyl-3-methylimidazolium acetate,52,0.58,0.34,8.2,0.01229,780.0,115.0989,46.72648486,976.9510514,41,0.54
674,751,cellulose,1-butyl-3-methylimidazolium acetate,52,0.58,0.34,8.2,0.01844,780.0,1007.88889,240.5827581,3800.11047,41,0.54
675,752,cellulose,1-butyl-3-methylimidazolium acetate,52,0.58,0.34,8.2,0.02458,780.0,4624.15263,757.7148164,9812.367394,41,0.54
676,753,cellulose,1-butyl-3-methylimidazolium acetate,53,0.58,0.34,8.2,0.00123,780.0,1.01439,8.377898216,859.6073766,41,0.54
677,754,cellulose,1-butyl-3-methylimidazolium acetate,53,0.58,0.34,8.2,0.00184,780.0,1.73022,8.435058689,655.1957612,41,0.54
678,755,cellulose,1-butyl-3-methylimidazolium acetate,53,0.58,0.34,8.2,0.00307,780.0,3.82014,9.529510051,519.6464031,41,0.54
679,756,cellulose,1-butyl-3-methylimidazolium acetate,53,0.58,0.34,8.2,0.00461,780.0,10.8741,15.93242203,655.9894714,41,0.54
680,757,cellulose,1-butyl-3-methylimidazolium acetate,53,0.58,0.34,8.2,0.00615,780.0,20.55036,20.64749407,696.5857726,41,0.54
681,758,cellulose,1-butyl-3-methylimidazolium acetate,53,0.58,0.34,8.2,0.00922,780.0,67.69424,40.0333448,1020.928369,41,0.54
682,759,cellulose,1-butyl-3-methylimidazolium acetate,53,0.58,0.34,8.2,0.01229,780.0,113.92446,46.24969965,966.9824905,41,0.54
683,760,cellulose,1-butyl-3-methylimidazolium acetate,53,0.58,0.34,8.2,0.01844,780.0,966.03237,230.59162,3642.296051,41,0.54
684,761,cellulose,1-butyl-3-methylimidazolium acetate,53,0.58,0.34,8.2,0.02458,780.0,4034.97122,661.171402,8562.135207,41,0.54
685,762,cellulose,1-butyl-3-methylimidazolium acetate,54,0.0,0.35,8.3,0.00184,780.0,1.5339,7.477971889,580.8537516,42,0.54
686,763,cellulose,1-butyl-3-methylimidazolium acetate,54,0.0,0.35,8.3,0.00461,780.0,9.6822,14.18608405,584.0870748,42,0.54
687,764,cellulose,1-butyl-3-methylimidazolium acetate,54,0.0,0.35,8.3,0.00615,780.0,17.68664,17.77023831,599.5156187,42,0.54
688,765,cellulose,1-butyl-3-methylimidazolium acetate,54,0.0,0.35,8.3,0.00922,780.0,47.52119,28.1033096,716.6892044,42,0.54
689,766,cellulose,1-butyl-3-methylimidazolium acetate,54,0.0,0.35,8.3,0.01229,780.0,96.02966,38.98498121,815.0927359,42,0.54
690,767,cellulose,1-butyl-3-methylimidazolium acetate,54,0.0,0.35,8.3,0.01844,780.0,759.22881,181.2276759,2862.570844,42,0.54
691,768,cellulose,1-butyl-3-methylimidazolium acetate,54,0.0,0.35,8.3,0.02458,780.0,3176.9661,520.5784666,6741.464019,42,0.54
692,769,cellulose,1-butyl-3-methylimidazolium acetate,55,0.0,0.35,8.3,0.00184,780.0,1.43494,6.995528381,543.3798047,42,0.54
693,770,cellulose,1-butyl-3-methylimidazolium acetate,55,0.0,0.35,8.3,0.00461,780.0,8.75836,12.83249996,528.3556292,42,0.54
694,771,cellulose,1-butyl-3-methylimidazolium acetate,55,0.0,0.35,8.3,0.00615,780.0,15.26394,15.33608709,517.3945098,42,0.54
695,772,cellulose,1-butyl-3-methylimidazolium acetate,55,0.0,0.35,8.3,0.00922,780.0,45.07807,26.65848556,679.8433735,42,0.54
696,773,cellulose,1-butyl-3-methylimidazolium acetate,55,0.0,0.35,8.3,0.01229,780.0,78.88848,32.02620847,669.5996528,42,0.54
697,774,cellulose,1-butyl-3-methylimidazolium acetate,55,0.0,0.35,8.3,0.01844,780.0,550.78439,131.472059,2076.658993,42,0.54
698,775,cellulose,1-butyl-3-methylimidazolium acetate,55,0.0,0.35,8.3,0.02458,780.0,2006.43494,328.7749354,4257.618284,42,0.54
699,776,cellulose,1-butyl-3-methylimidazolium acetate,56,0.0,0.36,8.3,0.00184,780.0,1.1351,5.53376745,429.8370777,42,0.54
700,777,cellulose,1-butyl-3-methylimidazolium acetate,56,0.0,0.36,8.3,0.00461,780.0,7.03804,10.31193603,424.5758398,42,0.54
701,778,cellulose,1-butyl-3-methylimidazolium acetate,56,0.0,0.36,8.3,0.00615,780.0,12.33812,12.3964378,418.2193817,42,0.54
702,779,cellulose,1-butyl-3-methylimidazolium acetate,56,0.0,0.36,8.3,0.00922,780.0,34.19153,20.22035124,515.6583923,42,0.54
703,780,cellulose,1-butyl-3-methylimidazolium acetate,56,0.0,0.36,8.3,0.01229,780.0,63.68108,25.85248878,540.520353,42,0.54
704,781,cellulose,1-butyl-3-methylimidazolium acetate,56,0.0,0.36,8.3,0.01844,780.0,394.11974,94.07625682,1485.97585,42,0.54
705,782,cellulose,1-butyl-3-methylimidazolium acetate,56,0.0,0.36,8.3,0.02458,780.0,1782.43937,292.0709648,3782.303777,42,0.54
706,783,poly(methyl methacrylate),1-butyl-3-methylimidazolium bis(trifluoromethylsulfonyl)imide,57,0.92,0.47,9.9,0.000809,9950.0,1.26279,1.41480261,193.9148239,43,0.255
707,784,poly(methyl methacrylate),1-butyl-3-methylimidazolium bis(trifluoromethylsulfonyl)imide,57,0.92,0.47,9.9,0.00119,9950.0,2.05525,1.389503642,145.8638436,43,0.255
708,785,poly(methyl methacrylate),1-butyl-3-methylimidazolium bis(trifluoromethylsulfonyl)imide,57,0.92,0.47,9.9,0.00199,9950.0,4.35795,1.503113533,110.5994608,43,0.255
709,786,poly(methyl methacrylate),1-butyl-3-methylimidazolium bis(trifluoromethylsulfonyl)imide,57,0.92,0.47,9.9,0.00299,9950.0,8.97295,1.816383174,100.8718046,43,0.255
710,787,poly(methyl methacrylate),1-butyl-3-methylimidazolium bis(trifluoromethylsulfonyl)imide,57,0.92,0.47,9.9,0.00397,9950.0,15.16633,2.118369835,96.71111874,43,0.255
711,788,poly(methyl methacrylate),1-butyl-3-methylimidazolium bis(trifluoromethylsulfonyl)imide,57,0.92,0.47,9.9,0.00586,9950.0,34.8294,2.92228717,101.9360217,43,0.255
712,789,poly(methyl methacrylate),1-butyl-3-methylimidazolium bis(trifluoromethylsulfonyl)imide,57,0.92,0.47,9.9,0.00804,9950.0,106.41767,5.902039608,165.4544939,43,0.255
713,790,poly(methyl methacrylate),1-butyl-3-methylimidazolium bis(trifluoromethylsulfonyl)imide,57,0.92,0.47,9.9,0.00998,9950.0,248.52695,10.38698469,250.7779378,43,0.255
714,791,poly(methyl methacrylate),1-butyl-3-methylimidazolium bis(trifluoromethylsulfonyl)imide,57,0.92,0.47,9.9,0.012,9950.0,544.97904,17.89441032,380.359464,43,0.255
715,792,poly(methyl methacrylate),1-butyl-3-methylimidazolium bis(trifluoromethylsulfonyl)imide,58,0.86,0.44,9.9,0.00118,9950.0,2.65523,180.5998228,19069.44843,43,0.255
716,793,poly(methyl methacrylate),1-butyl-3-methylimidazolium bis(trifluoromethylsulfonyl)imide,58,0.86,0.44,9.9,0.00198,9950.0,5.19843,179.5843752,13259.94796,43,0.255
717,794,poly(methyl methacrylate),1-butyl-3-methylimidazolium bis(trifluoromethylsulfonyl)imide,58,0.86,0.44,9.9,0.00297,9950.0,12.08949,245.6509155,13705.50624,43,0.255
718,795,poly(methyl methacrylate),1-butyl-3-methylimidazolium bis(trifluoromethylsulfonyl)imide,58,0.86,0.44,9.9,0.00396,9950.0,20.09367,280.1801055,12813.53306,43,0.255
719,796,poly(methyl methacrylate),1-butyl-3-methylimidazolium bis(trifluoromethylsulfonyl)imide,58,0.86,0.44,9.9,0.00594,9950.0,48.12385,394.6866638,13639.1553,43,0.255
720,797,poly(methyl methacrylate),1-butyl-3-methylimidazolium bis(trifluoromethylsulfonyl)imide,58,0.86,0.44,9.9,0.00792,9950.0,124.30414,699.5927549,19816.87774,43,0.255
721,798,poly(methyl methacrylate),1-butyl-3-methylimidazolium bis(trifluoromethylsulfonyl)imide,58,0.86,0.44,9.9,0.00988,9950.0,319.73287,1347.25862,32754.68271,43,0.255
722,799,poly(methyl methacrylate),1-butyl-3-methylimidazolium bis(trifluoromethylsulfonyl)imide,58,0.86,0.44,9.9,0.01186,9950.0,854.08491,2833.561269,60719.98712,43,0.255
723,800,poly(acrylonitrile-co-itaconic-acid),1-butyl-3-methylimidazolium chloride,59,0.71,0.0,3.7,0.00134,1532.0,1.06,3.984566997,385.3341531,44,0.255
724,801,poly(acrylonitrile-co-itaconic-acid),1-butyl-3-methylimidazolium chloride,59,0.71,0.0,3.7,0.00173,1532.0,1.48,3.982225525,322.783067,44,0.255
725,802,poly(acrylonitrile-co-itaconic-acid),1-butyl-3-methylimidazolium chloride,59,0.71,0.0,3.7,0.00192,1532.0,1.61,3.779684545,285.0786236,44,0.255
726,803,poly(acrylonitrile-co-itaconic-acid),1-butyl-3-methylimidazolium chloride,59,0.71,0.0,3.7,0.00388,1532.0,4.69,4.384231663,203.3530199,44,0.255
727,804,poly(acrylonitrile-co-itaconic-acid),1-butyl-3-methylimidazolium chloride,59,0.71,0.0,3.7,0.00589,1532.0,10.81,5.851459275,203.3931578,44,0.255
728,805,poly(acrylonitrile-co-itaconic-acid),1-butyl-3-methylimidazolium chloride,59,0.71,0.0,3.7,0.01002,1532.0,37.46,10.1151958,243.5418298,44,0.255
729,806,poly(acrylonitrile-co-itaconic-acid),1-butyl-3-methylimidazolium chloride,59,0.71,0.0,3.7,0.01215,1532.0,60.25,12.64146477,266.4070602,44,0.255
730,807,poly(acrylonitrile-co-itaconic-acid),1-butyl-3-methylimidazolium chloride,59,0.71,0.0,3.7,0.01655,1532.0,88.94,12.45244387,211.9543644,44,0.255
731,808,poly(acrylonitrile-co-itaconic-acid),1-butyl-3-methylimidazolium chloride,59,0.71,0.0,3.7,0.02114,1532.0,299.8,30.46799165,437.8878522,44,0.255
